Repository: dhruvjha206/Mech-Prop-using-ML

# Mech-Prop-using-ML
Extraction of Mechanical Properties (includes Proportional limit, Yield Point, Ultimate tensile strength, Fracture point) of complex Alloy like Al6061 at various temperatures using Machine Learning.

File: Al6061_100.csv
Alloy_Name,Temp (°C),Strain,Stress_MPa,Specimen_Type
Al6061,100,-1.78E-05,0.460337826,Uniaxial tension
Al6061,100,-2.52E-05,0.893298277,Uniaxial tension
Al6061,100,-4.59E-05,1.407750725,Uniaxial tension
Al6061,100,-6.11E-05,1.965058478,Uniaxial tension
Al6061,100,-9.55E-05,2.850505117,Uniaxial tension
Al6061,100,-0.000141613,3.977797583,Uniaxial tension
Al6061,100,-0.000190618,5.379124433,Uniaxial tension
Al6061,100,-0.00023658,6.853165253,Uniaxial tension
Al6061,100,-0.000298542,8.3355024,Uniaxial tension
Al6061,100,-0.00034744,9.840001294,Uniaxial tension
Al6061,100,-0.000392971,11.37528114,Uniaxial tension
Al6061,100,-0.00041079,12.97072039,Uniaxial tension
Al6061,100,-0.000417691,14.58297261,Uniaxial tension
Al6061,100,-0.000423085,16.16828449,Uniaxial tension
Al6061,100,-0.000422638,17.80246979,Uniaxial tension
Al6061,100,-0.000410629,19.50125553,Uniaxial tension
Al6061,100,-0.000393793,21.23752863,Uniaxial tension
Al6061,100,-0.000373098,23.0199941,Uniaxial tension
Al6061,100,-0.000362217,24.89105561,Uniaxial tension
Al6061,100,-0.000350009,26.76717388,Uniaxial tension
Al6061,100,-0.000331101,28.66576512,Uniaxial tension
Al6061,100,-0.000302221,30.58804514,Uniaxial tension
Al6061,100,-0.000272287,32.5086618,Uniaxial tension
Al6061,100,-0.000240716,34.48716116,Uniaxial tension
Al6061,100,-0.000217009,36.4914774,Uniaxial tension
Al6061,100,-0.000189823,38.48915641,Uniaxial tension
Al6061,100,-0.000161296,40.50457581,Uniaxial tension
Al6061,100,-0.000130966,42.52473868,Uniaxial tension
Al6061,100,-9.55E-05,44.54082595,Uniaxial tension
Al6061,100,-6.53E-05,46.5870462,Uniaxial tension
Al6061,100,-3.46E-05,48.63014204,Uniaxial tension
Al6061,100,4.02E-06,50.6877743,Uniaxial tension
Al6061,100,4.15E-05,52.76043438,Uniaxial tension
Al6061,100,8.13E-05,54.88288741,Uniaxial tension
Al6061,100,0.00012072,57.06941279,Uniaxial tension
Al6061,100,0.000151064,59.2624167,Uniaxial tension
Al6061,100,0.000193459,61.44212993,Uniaxial tension
Al6061,100,0.000235556,63.65741174,Uniaxial tension
Al6061,100,0.000279322,65.86056336,Uniaxial tension
Al6061,100,0.00032327,68.07253592,Uniaxial tension
Al6061,100,0.000373786,70.27612563,Uniaxial tension
Al6061,100,0.000418953,72.47950623,Uniaxial tension
Al6061,100,0.000465948,74.72077732,Uniaxial tension
Al6061,100,0.000498335,76.98702283,Uniaxial tension
Al6061,100,0.000543445,79.23493854,Uniaxial tension
Al6061,100,0.000589747,81.51881207,Uniaxial tension
Al6061,100,0.000634283,83.81706318,Uniaxial tension
Al6061,100,0.00066927,86.13718589,Uniaxial tension
Al6061,100,0.000710617,88.43366426,Uniaxial tension
Al6061,100,0.000751789,90.70621098,Uniaxial tension
Al6061,100,0.000814611,92.99601146,Uniaxial tension
Al6061,100,0.000859285,95.2862149,Uniaxial tension
Al6061,100,0.000902072,97.53530182,Uniaxial tension
Al6061,100,0.000945685,99.78801583,Uniaxial tension
Al6061,100,0.000992889,102.0105495,Uniaxial tension
Al6061,100,0.001038544,104.2246251,Uniaxial tension
Al6061,100,0.001087872,106.4293887,Uniaxial tension
Al6061,100,0.001131055,108.6409463,Uniaxial tension
Al6061,100,0.001177443,110.840493,Uniaxial tension
Al6061,100,0.001220985,113.0521651,Uniaxial tension
Al6061,100,0.001269501,115.2207438,Uniaxial tension
Al6061,100,0.001312827,117.37312,Uniaxial tension
Al6061,100,0.001354934,119.5084455,Uniaxial tension
Al6061,100,0.001392781,121.6165331,Uniaxial tension
Al6061,100,0.001431468,123.7430217,Uniaxial tension
Al6061,100,0.001473918,125.8258901,Uniaxial tension
Al6061,100,0.001517753,127.9211324,Uniaxial tension
Al6061,100,0.001552826,130.0133766,Uniaxial tension
Al6061,100,0.001596349,132.1137625,Uniaxial tension
Al6061,100,0.001630098,134.2083588,Uniaxial tension
Al6061,100,0.001674537,136.3211337,Uniaxial tension
Al6061,100,0.001714667,138.3605621,Uniaxial tension
Al6061,100,0.001758184,140.4188727,Uniaxial tension
Al6061,100,0.00179614,142.4393345,Uniaxial tension
Al6061,100,0.001841184,144.4452903,Uniaxial tension
Al6061,100,0.001878402,146.4381279,Uniaxial tension
Al6061,100,0.001925774,148.4310079,Uniaxial tension
Al6061,100,0.001962484,150.4076272,Uniaxial tension
Al6061,100,0.002008388,152.3789216,Uniaxial tension
Al6061,100,0.002043398,154.3468247,Uniaxial tension
Al6061,100,0.002082758,156.3182711,Uniaxial tension
Al6061,100,0.002119647,158.2535432,Uniaxial tension
Al6061,100,0.002159406,160.1908978,Uniaxial tension
Al6061,100,0.002198116,162.0938355,Uniaxial tension
Al6061,100,0.002241744,163.9888099,Uniaxial tension
Al6061,100,0.002276637,165.8615992,Uniaxial tension
Al6061,100,0.002319504,167.7316832,Uniaxial tension
Al6061,100,0.002363715,169.5861781,Uniaxial tension
Al6061,100,0.002401589,171.4428203,Uniaxial tension
Al6061,100,0.002438691,173.2642672,Uniaxial tension
Al6061,100,0.002480804,175.0640365,Uniaxial tension
Al6061,100,0.002517779,176.8708319,Uniaxial tension
Al6061,100,0.002557157,178.6863673,Uniaxial tension
Al6061,100,0.002593604,180.4740052,Uniaxial tension
Al6061,100,0.002630916,182.2757477,Uniaxial tension
Al6061,100,0.002672456,184.1084202,Uniaxial tension
Al6061,100,0.002719678,185.9235078,Uniaxial tension
Al6061,100,0.002758494,187.7473346,Uniaxial tension
Al6061,100,0.002800698,189.5680817,Uniaxial tension
Al6061,100,0.002841539,191.3920244,Uniaxial tension
Al6061,100,0.002881961,193.2054256,Uniaxial tension
Al6061,100,0.002925482,195.0013352,Uniaxial tension
Al6061,100,0.002967653,196.7590504,Uniaxial tension
Al6061,100,0.003000142,198.5322539,Uniaxial tension
Al6061,100,0.003037064,200.3231178,Uniaxial tension
Al6061,100,0.003076193,202.0743578,Uniaxial tension
Al6061,100,0.003118505,203.8012815,Uniaxial tension
Al6061,100,0.003161299,205.5517534,Uniaxial tension
Al6061,100,0.003199618,207.2621185,Uniaxial tension
Al6061,100,0.003236118,209.0179583,Uniaxial tension
Al6061,100,0.003280267,210.7499174,Uniaxial tension
Al6061,100,0.003326173,212.4725451,Uniaxial tension
Al6061,100,0.003365693,214.196035,Uniaxial tension
Al6061,100,0.003408242,215.9359522,Uniaxial tension
Al6061,100,0.003450359,217.6553258,Uniaxial tension
Al6061,100,0.003494183,219.3602407,Uniaxial tension
Al6061,100,0.003543783,221.0148344,Uniaxial tension
Al6061,100,0.003582823,222.653462,Uniaxial tension
Al6061,100,0.003629324,224.2434203,Uniaxial tension
Al6061,100,0.003682251,225.8060906,Uniaxial tension
Al6061,100,0.003727696,227.3220141,Uniaxial tension
Al6061,100,0.003777623,228.7864482,Uniaxial tension
Al6061,100,0.003832681,230.2477751,Uniaxial tension
Al6061,100,0.003882506,231.6403526,Uniaxial tension
Al6061,100,0.003941304,232.9888287,Uniaxial tension
Al6061,100,0.004000192,234.3198354,Uniaxial tension
Al6061,100,0.004062365,235.5655946,Uniaxial tension
Al6061,100,0.004132223,236.7560191,Uniaxial tension
Al6061,100,0.004201311,237.9379829,Uniaxial tension
Al6061,100,0.00427506,239.0429237,Uniaxial tension
Al6061,100,0.004356764,240.110189,Uniaxial tension
Al6061,100,0.004455602,241.1336673,Uniaxial tension
Al6061,100,0.004559833,242.0670812,Uniaxial tension
Al6061,100,0.004674488,243.0106882,Uniaxial tension
Al6061,100,0.004801227,243.8795482,Uniaxial tension
Al6061,100,0.004954124,244.6050532,Uniaxial tension
Al6061,100,0.005106164,245.2627303,Uniaxial tension
Al6061,100,0.005279161,245.8265023,Uniaxial tension
Al6061,100,0.005457988,246.3129662,Uniaxial tension
Al6061,100,0.005646534,246.748267,Uniaxial tension
Al6061,100,0.005840911,247.0800484,Uniaxial tension
Al6061,100,0.0060419,247.3597401,Uniaxial tension
Al6061,100,0.006241632,247.6242993,Uniaxial tension
Al6061,100,0.006461711,247.8576088,Uniaxial tension
Al6061,100,0.006678527,248.0668984,Uniaxial tension
Al6061,100,0.006898005,248.2342244,Uniaxial tension
Al6061,100,0.007123622,248.3675455,Uniaxial tension
Al6061,100,0.007353357,248.5431871,Uniaxial tension
Al6061,100,0.00758272,248.7047489,Uniaxial tension
Al6061,100,0.007812154,248.839279,Uniaxial tension
Al6061,100,0.008041178,248.9647485,Uniaxial tension
Al6061,100,0.008277681,249.1077218,Uniaxial tension
Al6061,100,0.008512368,249.2572372,Uniaxial tension
Al6061,100,0.008744584,249.4331818,Uniaxial tension
Al6061,100,0.008980672,249.5349358,Uniaxial tension
Al6061,100,0.009221586,249.6341197,Uniaxial tension
Al6061,100,0.009459387,249.7601534,Uniaxial tension
Al6061,100,0.009700821,249.8934024,Uniaxial tension
Al6061,100,0.00993812,250.0006537,Uniaxial tension
Al6061,100,0.010181783,250.1211419,Uniaxial tension
Al6061,100,0.010416781,250.2134594,Uniaxial tension
Al6061,100,0.010654357,250.3347865,Uniaxial tension
Al6061,100,0.010883007,250.4527592,Uniaxial tension
Al6061,100,0.011115358,250.5698425,Uniaxial tension
Al6061,100,0.011337646,250.689046,Uniaxial tension
Al6061,100,0.011554863,250.8097374,Uniaxial tension
Al6061,100,0.011776277,250.9443143,Uniaxial tension
Al6061,100,0.012008103,251.1054262,Uniaxial tension
Al6061,100,0.012222408,251.2279248,Uniaxial tension
Al6061,100,0.012437637,251.3526304,Uniaxial tension
Al6061,100,0.012653864,251.4680116,Uniaxial tension
Al6061,100,0.012872768,251.5605034,Uniaxial tension
Al6061,100,0.013100947,251.6451939,Uniaxial tension
Al6061,100,0.013317936,251.7376325,Uniaxial tension
Al6061,100,0.013529458,251.8185176,Uniaxial tension
Al6061,100,0.0137522,251.9177315,Uniaxial tension
Al6061,100,0.013979133,252.0282518,Uniaxial tension
Al6061,100,0.014202191,252.1413137,Uniaxial tension
Al6061,100,0.014417321,252.2506767,Uniaxial tension
Al6061,100,0.014623948,252.3978243,Uniaxial tension
Al6061,100,0.014836258,252.507769,Uniaxial tension
Al6061,100,0.015052101,252.6288621,Uniaxial tension
Al6061,100,0.015259013,252.7452709,Uniaxial tension
Al6061,100,0.015462741,252.8606105,Uniaxial tension
Al6061,100,0.015665454,252.9558047,Uniaxial tension
Al6061,100,0.015873012,253.0558613,Uniaxial tension
Al6061,100,0.016080272,253.131167,Uniaxial tension
Al6061,100,0.016280116,253.202135,Uniaxial tension
Al6061,100,0.016476674,253.185607,Uniaxial tension
Al6061,100,0.01668333,253.3054651,Uniaxial tension
Al6061,100,0.016887891,253.3446048,Uniaxial tension
Al6061,100,0.017090043,253.3889627,Uniaxial tension
Al6061,100,0.017289468,253.3919654,Uniaxial tension
Al6061,100,0.017483899,253.4997135,Uniaxial tension
Al6061,100,0.017686797,253.5771476,Uniaxial tension
Al6061,100,0.017885798,253.7176061,Uniaxial tension
Al6061,100,0.018074314,253.7239804,Uniaxial tension
Al6061,100,0.018270492,253.8394612,Uniaxial tension
Al6061,100,0.018462886,253.9736237,Uniaxial tension
Al6061,100,0.018651487,254.1338649,Uniaxial tension
Al6061,100,0.018844864,254.2002449,Uniaxial tension
Al6061,100,0.019031481,254.2871906,Uniaxial tension
Al6061,100,0.019214219,254.3941264,Uniaxial tension
Al6061,100,0.019410477,254.4832113,Uniaxial tension
Al6061,100,0.019596749,254.5439785,Uniaxial tension
Al6061,100,0.019784648,254.5973073,Uniaxial tension
Al6061,100,0.019972235,254.6805478,Uniaxial tension
Al6061,100,0.020158339,254.7462123,Uniaxial tension
Al6061,100,0.02034291,254.8146104,Uniaxial tension
Al6061,100,0.020527794,254.8728223,Uniaxial tension
Al6061,100,0.020704955,254.9653694,Uniaxial tension
Al6061,100,0.02088198,255.0387369,Uniaxial tension
Al6061,100,0.021062508,255.1287573,Uniaxial tension
Al6061,100,0.021248896,255.2001202,Uniaxial tension
Al6061,100,0.02143213,255.2840248,Uniaxial tension
Al6061,100,0.02161955,255.3653588,Uniaxial tension
Al6061,100,0.021809963,255.4783191,Uniaxial tension
Al6061,100,0.021998123,255.5896796,Uniaxial tension
Al6061,100,0.022188316,255.685359,Uniaxial tension
Al6061,100,0.022375388,255.7595892,Uniaxial tension
Al6061,100,0.022561,255.8449364,Uniaxial tension
Al6061,100,0.022751135,255.9143773,Uniaxial tension
Al6061,100,0.022937805,255.9992771,Uniaxial tension
Al6061,100,0.023119435,256.0608145,Uniaxial tension
Al6061,100,0.023304742,256.0998592,Uniaxial tension
Al6061,100,0.023487402,256.1797824,Uniaxial tension
Al6061,100,0.02366945,256.2708912,Uniaxial tension
Al6061,100,0.023849629,256.3368622,Uniaxial tension
Al6061,100,0.024031025,256.4140797,Uniaxial tension
Al6061,100,0.024203648,256.5127977,Uniaxial tension
Al6061,100,0.024383232,256.5935874,Uniaxial tension
Al6061,100,0.024562971,256.6676703,Uniaxial tension
Al6061,100,0.02474138,256.744835,Uniaxial tension
Al6061,100,0.024920153,256.7824615,Uniaxial tension
Al6061,100,0.025099606,256.834014,Uniaxial tension
Al6061,100,0.025279695,256.8882122,Uniaxial tension
Al6061,100,0.025463679,256.9260143,Uniaxial tension
Al6061,100,0.025643533,256.98036,Uniaxial tension
Al6061,100,0.025827013,257.0659546,Uniaxial tension
Al6061,100,0.026009722,257.1214186,Uniaxial tension
Al6061,100,0.026192289,257.2039854,Uniaxial tension
Al6061,100,0.026379141,257.2977859,Uniaxial tension
Al6061,100,0.026551913,257.387683,Uniaxial tension
Al6061,100,0.02673269,257.4709746,Uniaxial tension
Al6061,100,0.026916738,257.5198778,Uniaxial tension
Al6061,100,0.027089751,257.5695084,Uniaxial tension
Al6061,100,0.02727264,257.6460722,Uniaxial tension
Al6061,100,0.027451821,257.7232678,Uniaxial tension
Al6061,100,0.027628717,257.7980711,Uniaxial tension
Al6061,100,0.027816664,257.8748516,Uniaxial tension
Al6061,100,0.027996561,257.9479778,Uniaxial tension
Al6061,100,0.028176298,258.0468531,Uniaxial tension
Al6061,100,0.028361098,258.1230141,Uniaxial tension
Al6061,100,0.028536868,258.1619177,Uniaxial tension
Al6061,100,0.028724883,258.2031825,Uniaxial tension
Al6061,100,0.028898456,258.243151,Uniaxial tension
Al6061,100,0.029078456,258.2686323,Uniaxial tension
Al6061,100,0.029257977,258.312151,Uniaxial tension
Al6061,100,0.029437422,258.3485611,Uniaxial tension
Al6061,100,0.029616341,258.4009138,Uniaxial tension
Al6061,100,0.029797869,258.4811087,Uniaxial tension
Al6061,100,0.029969421,258.5484969,Uniaxial tension
Al6061,100,0.030156698,258.6292721,Uniaxial tension
Al6061,100,0.030336703,258.7202227,Uniaxial tension
Al6061,100,0.030521018,258.7933021,Uniaxial tension
Al6061,100,0.03070385,258.865427,Uniaxial tension
Al6061,100,0.030885835,258.9474628,Uniaxial tension
Al6061,100,0.031071884,259.0334244,Uniaxial tension
Al6061,100,0.031259166,259.1253262,Uniaxial tension
Al6061,100,0.031447474,259.2061567,Uniaxial tension
Al6061,100,0.031635702,259.2874235,Uniaxial tension
Al6061,100,0.031824398,259.3669916,Uniaxial tension
Al6061,100,0.032012463,259.4442243,Uniaxial tension
Al6061,100,0.032202918,259.5020608,Uniaxial tension
Al6061,100,0.032386798,259.5662465,Uniaxial tension
Al6061,100,0.032574961,259.6464857,Uniaxial tension
Al6061,100,0.032763694,259.7003397,Uniaxial tension
Al6061,100,0.032957191,259.7667351,Uniaxial tension
Al6061,100,0.033146907,259.8146609,Uniaxial tension
Al6061,100,0.033327184,259.8768027,Uniaxial tension
Al6061,100,0.033515678,259.9329044,Uniaxial tension
Al6061,100,0.033709373,259.9740176,Uniaxial tension
Al6061,100,0.033894396,259.9871654,Uniaxial tension
Al6061,100,0.034075891,259.9945668,Uniaxial tension
Al6061,100,0.034255389,260.0047421,Uniaxial tension
Al6061,100,0.034444563,260.055209,Uniaxial tension
Al6061,100,0.034644266,260.1094323,Uniaxial tension
Al6061,100,0.034839537,260.1313619,Uniaxial tension
Al6061,100,0.035028555,260.152933,Uniaxial tension
Al6061,100,0.035223702,260.1989358,Uniaxial tension
Al6061,100,0.035417823,260.2727689,Uniaxial tension
Al6061,100,0.035609944,260.3200425,Uniaxial tension
Al6061,100,0.035802493,260.3590315,Uniaxial tension
Al6061,100,0.035993998,260.4066748,Uniaxial tension
Al6061,100,0.03616133,260.4866006,Uniaxial tension
Al6061,100,0.03635234,260.5565777,Uniaxial tension
Al6061,100,0.03654917,260.6219609,Uniaxial tension
Al6061,100,0.03673758,260.6866188,Uniaxial tension
Al6061,100,0.036928378,260.7737074,Uniaxial tension
Al6061,100,0.037112308,260.8604346,Uniaxial tension
Al6061,100,0.037302178,260.9378131,Uniaxial tension
Al6061,100,0.037506916,260.99759,Uniaxial tension
Al6061,100,0.037697082,261.0509111,Uniaxial tension
Al6061,100,0.037885982,261.0905078,Uniaxial tension
Al6061,100,0.038073569,261.1217076,Uniaxial tension
Al6061,100,0.038267172,261.1511691,Uniaxial tension
Al6061,100,0.038458566,261.1695514,Uniaxial tension
Al6061,100,0.03865082,261.1930261,Uniaxial tension
Al6061,100,0.03884617,261.2203362,Uniaxial tension
Al6061,100,0.039038423,261.2502282,Uniaxial tension
Al6061,100,0.039223932,261.3030466,Uniaxial tension
Al6061,100,0.039423744,261.3905641,Uniaxial tension
Al6061,100,0.039616183,261.4544585,Uniaxial tension
Al6061,100,0.039810968,261.5302597,Uniaxial tension
Al6061,100,0.039998436,261.5851554,Uniaxial tension
Al6061,100,0.040194683,261.6658493,Uniaxial tension
Al6061,100,0.040389902,261.7612939,Uniaxial tension
Al6061,100,0.04058856,261.8216009,Uniaxial tension
Al6061,100,0.040783254,261.8712664,Uniaxial tension
Al6061,100,0.040980089,261.9248522,Uniaxial tension
Al6061,100,0.041178262,261.9609175,Uniaxial tension
Al6061,100,0.04138049,261.9948199,Uniaxial tension
Al6061,100,0.041575232,262.0184762,Uniaxial tension
Al6061,100,0.04176931,262.0478352,Uniaxial tension
Al6061,100,0.041965938,262.0841366,Uniaxial tension
Al6061,100,0.042159266,262.1216715,Uniaxial tension
Al6061,100,0.042361001,262.1495639,Uniaxial tension
Al6061,100,0.042562252,262.1874533,Uniaxial tension
Al6061,100,0.042756227,262.2190583,Uniaxial tension
Al6061,100,0.042956611,262.2773074,Uniaxial tension
Al6061,100,0.043157818,262.3232949,Uniaxial tension
Al6061,100,0.043357217,262.3766215,Uniaxial tension
Al6061,100,0.043566611,262.3912835,Uniaxial tension
Al6061,100,0.043764268,262.4456327,Uniaxial tension
Al6061,100,0.043964531,262.4818699,Uniaxial tension
Al6061,100,0.04416794,262.5551674,Uniaxial tension
Al6061,100,0.044367573,262.5857514,Uniaxial tension
Al6061,100,0.044568319,262.6179308,Uniaxial tension
Al6061,100,0.044769195,262.6462027,Uniaxial tension
Al6061,100,0.044961864,262.6914261,Uniaxial tension
Al6061,100,0.045163495,262.7087889,Uniaxial tension
Al6061,100,0.045364693,262.7380337,Uniaxial tension
Al6061,100,0.045567032,262.7621318,Uniaxial tension
Al6061,100,0.045767915,262.7891982,Uniaxial tension
Al6061,100,0.045971924,262.8205322,Uniaxial tension
Al6061,100,0.046176692,262.8471464,Uniaxial tension
Al6061,100,0.046382609,262.8943653,Uniaxial tension
Al6061,100,0.046588171,262.9339176,Uniaxial tension
Al6061,100,0.046792907,262.9849583,Uniaxial tension
Al6061,100,0.047003422,263.0363732,Uniaxial tension
Al6061,100,0.04721388,263.101818,Uniaxial tension
Al6061,100,0.047416594,263.1181291,Uniaxial tension
Al6061,100,0.047619069,263.1510534,Uniaxial tension
Al6061,100,0.047826664,263.1497509,Uniaxial tension
Al6061,100,0.048026262,263.1874008,Uniaxial tension
Al6061,100,0.048227949,263.2018947,Uniaxial tension
Al6061,100,0.048429712,263.2095326,Uniaxial tension
Al6061,100,0.048632831,263.2239439,Uniaxial tension
Al6061,100,0.048841443,263.2790219,Uniaxial tension
Al6061,100,0.049053945,263.3362724,Uniaxial tension
Al6061,100,0.049265245,263.4104964,Uniaxial tension
Al6061,100,0.049476373,263.4415941,Uniaxial tension
Al6061,100,0.049700481,263.4574277,Uniaxial tension
Al6061,100,0.049909545,263.4474903,Uniaxial tension
Al6061,100,0.050115951,263.4480605,Uniaxial tension
Al6061,100,0.050321429,263.466879,Uniaxial tension
Al6061,100,0.050524685,263.4775518,Uniaxial tension
Al6061,100,0.05072779,263.4824189,Uniaxial tension
Al6061,100,0.050942289,263.5163295,Uniaxial tension
Al6061,100,0.051134056,263.573859,Uniaxial tension
Al6061,100,0.051342546,263.6433961,Uniaxial tension
Al6061,100,0.051553026,263.7057684,Uniaxial tension
Al6061,100,0.05176544,263.7595011,Uniaxial tension
Al6061,100,0.051974722,263.8067345,Uniaxial tension
Al6061,100,0.052187758,263.8518581,Uniaxial tension
Al6061,100,0.052393679,263.8955802,Uniaxial tension
Al6061,100,0.052613077,263.9361644,Uniaxial tension
Al6061,100,0.05282748,263.9571207,Uniaxial tension
Al6061,100,0.053039616,263.967049,Uniaxial tension
Al6061,100,0.053257773,263.9769328,Uniaxial tension
Al6061,100,0.053476226,263.9918654,Uniaxial tension
Al6061,100,0.053690827,263.9995618,Uniaxial tension
Al6061,100,0.053907799,264.0178882,Uniaxial tension
Al6061,100,0.054118619,264.0370293,Uniaxial tension
Al6061,100,0.054334988,264.0570194,Uniaxial tension
Al6061,100,0.054554155,264.0746265,Uniaxial tension
Al6061,100,0.054772155,264.1010094,Uniaxial tension
Al6061,100,0.054989494,264.1225685,Uniaxial tension
Al6061,100,0.055207527,264.1525234,Uniaxial tension
Al6061,100,0.055427109,264.167032,Uniaxial tension
Al6061,100,0.055646072,264.1775635,Uniaxial tension
Al6061,100,0.055864624,264.2000795,Uniaxial tension
Al6061,100,0.056088331,264.2232414,Uniaxial tension
Al6061,100,0.056307417,264.2393182,Uniaxial tension
Al6061,100,0.056524871,264.2661513,Uniaxial tension
Al6061,100,0.056747654,264.2997649,Uniaxial tension
Al6061,100,0.056960051,264.3068637,Uniaxial tension
Al6061,100,0.057184606,264.3193835,Uniaxial tension
Al6061,100,0.057408435,264.3373008,Uniaxial tension
Al6061,100,0.057629228,264.3675696,Uniaxial tension
Al6061,100,0.057847843,264.3811246,Uniaxial tension
Al6061,100,0.05807186,264.3871589,Uniaxial tension
Al6061,100,0.058293748,264.378051,Uniaxial tension
Al6061,100,0.058524177,264.3822983,Uniaxial tension
Al6061,100,0.058743283,264.4023016,Uniaxial tension
Al6061,100,0.058963214,264.4187292,Uniaxial tension
Al6061,100,0.059182452,264.4261164,Uniaxial tension
Al6061,100,0.059406921,264.4049877,Uniaxial tension
Al6061,100,0.05962818,264.4074603,Uniaxial tension
Al6061,100,0.059856308,264.4296748,Uniaxial tension
Al6061,100,0.060082999,264.4512626,Uniaxial tension
Al6061,100,0.060310612,264.4814042,Uniaxial tension
Al6061,100,0.060540542,264.5122977,Uniaxial tension
Al6061,100,0.060773243,264.5405245,Uniaxial tension
Al6061,100,0.060994923,264.5970505,Uniaxial tension
Al6061,100,0.061228661,264.6223154,Uniaxial tension
Al6061,100,0.061450903,264.6494607,Uniaxial tension
Al6061,100,0.061672476,264.6618855,Uniaxial tension
Al6061,100,0.061906956,264.6561928,Uniaxial tension
Al6061,100,0.062135518,264.6512279,Uniaxial tension
Al6061,100,0.062363268,264.6542678,Uniaxial tension
Al6061,100,0.062599645,264.6768353,Uniaxial tension
Al6061,100,0.062828938,264.6867107,Uniaxial tension
Al6061,100,0.063063082,264.6807519,Uniaxial tension
Al6061,100,0.063300559,264.7096346,Uniaxial tension
Al6061,100,0.06353228,264.7342976,Uniaxial tension
Al6061,100,0.063765898,264.7570897,Uniaxial tension
Al6061,100,0.064001211,264.7511077,Uniaxial tension
Al6061,100,0.064237369,264.733347,Uniaxial tension
Al6061,100,0.064473353,264.7275937,Uniaxial tension
Al6061,100,0.064704667,264.7157541,Uniaxial tension
Al6061,100,0.064942178,264.6899347,Uniaxial tension
Al6061,100,0.065170323,264.6518712,Uniaxial tension
Al6061,100,0.065395399,264.6251845,Uniaxial tension
Al6061,100,0.065627373,264.6203902,Uniaxial tension
Al6061,100,0.065862017,264.6209633,Uniaxial tension
Al6061,100,0.06609665,264.6335523,Uniaxial tension
Al6061,100,0.066335443,264.6504133,Uniaxial tension
Al6061,100,0.066569936,264.6687008,Uniaxial tension
Al6061,100,0.066811385,264.6987536,Uniaxial tension
Al6061,100,0.067051951,264.6986669,Uniaxial tension
Al6061,100,0.067290668,264.6898387,Uniaxial tension
Al6061,100,0.067526498,264.6598224,Uniaxial tension
Al6061,100,0.06775923,264.6361706,Uniaxial tension
Al6061,100,0.067991761,264.6175304,Uniaxial tension
Al6061,100,0.068222178,264.604258,Uniaxial tension
Al6061,100,0.068455548,264.5908676,Uniaxial tension
Al6061,100,0.068692745,264.580546,Uniaxial tension
Al6061,100,0.06892493,264.577769,Uniaxial tension
Al6061,100,0.069166263,264.6025735,Uniaxial tension
Al6061,100,0.069409251,264.6145143,Uniaxial tension
Al6061,100,0.069653589,264.6314718,Uniaxial tension
Al6061,100,0.069883598,264.6338084,Uniaxial tension
Al6061,100,0.070125727,264.6346895,Uniaxial tension
Al6061,100,0.070371395,264.6412104,Uniaxial tension
Al6061,100,0.070619434,264.6442091,Uniaxial tension
Al6061,100,0.070862093,264.6361227,Uniaxial tension
Al6061,100,0.071106426,264.6293731,Uniaxial tension
Al6061,100,0.071352053,264.622202,Uniaxial tension
Al6061,100,0.071618344,264.6164184,Uniaxial tension
Al6061,100,0.07186846,264.5945808,Uniaxial tension
Al6061,100,0.072118529,264.5810161,Uniaxial tension
Al6061,100,0.072364661,264.5791742,Uniaxial tension
Al6061,100,0.072612528,264.545515,Uniaxial tension
Al6061,100,0.072866428,264.5206577,Uniaxial tension
Al6061,100,0.07311691,264.4990983,Uniaxial tension
Al6061,100,0.073369286,264.4753083,Uniaxial tension
Al6061,100,0.073619821,264.4582703,Uniaxial tension
Al6061,100,0.07387099,264.432628,Uniaxial tension
Al6061,100,0.074126938,264.3979256,Uniaxial tension
Al6061,100,0.074377922,264.3812489,Uniaxial tension
Al6061,100,0.074626787,264.3407664,Uniaxial tension
Al6061,100,0.074880947,264.293108,Uniaxial tension
Al6061,100,0.075129653,264.2333804,Uniaxial tension
Al6061,100,0.075382869,264.1992826,Uniaxial tension
Al6061,100,0.075636298,264.1743933,Uniaxial tension
Al6061,100,0.075888946,264.1256765,Uniaxial tension
Al6061,100,0.076138756,264.0847608,Uniaxial tension
Al6061,100,0.076393776,264.0470346,Uniaxial tension
Al6061,100,0.076639434,264.0326229,Uniaxial tension
Al6061,100,0.076890304,264.0391597,Uniaxial tension
Al6061,100,0.077139094,264.0126893,Uniaxial tension
Al6061,100,0.077389839,263.9613476,Uniaxial tension
Al6061,100,0.077640155,263.9235542,Uniaxial tension
Al6061,100,0.077899713,263.9003995,Uniaxial tension
Al6061,100,0.078146403,263.8816007,Uniaxial tension
Al6061,100,0.078403459,263.796965,Uniaxial tension
Al6061,100,0.078652556,263.723037,Uniaxial tension
Al6061,100,0.078901719,263.666045,Uniaxial tension
Al6061,100,0.079147062,263.6256015,Uniaxial tension
Al6061,100,0.079396919,263.6030816,Uniaxial tension
Al6061,100,0.079647681,263.5630285,Uniaxial tension
Al6061,100,0.079901751,263.528055,Uniaxial tension
Al6061,100,0.080153116,263.5137838,Uniaxial tension
Al6061,100,0.080412551,263.4859685,Uniaxial tension
Al6061,100,0.080676114,263.457914,Uniaxial tension
Al6061,100,0.080944701,263.4142861,Uniaxial tension
Al6061,100,0.081204894,263.3665894,Uniaxial tension
Al6061,100,0.081461257,263.3141608,Uniaxial tension
Al6061,100,0.081721967,263.2492742,Uniaxial tension
Al6061,100,0.081981864,263.1936764,Uniaxial tension
Al6061,100,0.082242566,263.1275916,Uniaxial tension
Al6061,100,0.08250637,263.060415,Uniaxial tension
Al6061,100,0.082765512,263.0115389,Uniaxial tension
Al6061,100,0.083029508,262.9280349,Uniaxial tension
Al6061,100,0.083295773,262.8530214,Uniaxial tension
Al6061,100,0.083562668,262.7693346,Uniaxial tension
Al6061,100,0.083832425,262.6902803,Uniaxial tension
Al6061,100,0.084098514,262.6176246,Uniaxial tension
Al6061,100,0.084361003,262.528078,Uniaxial tension
Al6061,100,0.084623444,262.454512,Uniaxial tension
Al6061,100,0.084891832,262.3879383,Uniaxial tension
Al6061,100,0.085159689,262.3055701,Uniaxial tension
Al6061,100,0.085421967,262.2455052,Uniaxial tension
Al6061,100,0.085688404,262.1716777,Uniaxial tension
Al6061,100,0.08595621,262.0791577,Uniaxial tension
Al6061,100,0.086226403,261.9922365,Uniaxial tension
Al6061,100,0.086493253,261.8688949,Uniaxial tension
Al6061,100,0.086754861,261.7621436,Uniaxial tension
Al6061,100,0.08701325,261.65433,Uniaxial tension
Al6061,100,0.087279981,261.5345986,Uniaxial tension
Al6061,100,0.087537342,261.3943116,Uniaxial tension
Al6061,100,0.087796217,261.2614867,Uniaxial tension
Al6061,100,0.088047203,261.150247,Uniaxial tension
Al6061,100,0.088296972,261.0516678,Uniaxial tension
Al6061,100,0.088548858,260.9517105,Uniaxial tension
Al6061,100,0.088806058,260.8272592,Uniaxial tension
Al6061,100,0.08906033,260.7070878,Uniaxial tension
Al6061,100,0.089317016,260.6410328,Uniaxial tension
Al6061,100,0.089568636,260.5682309,Uniaxial tension
Al6061,100,0.089822081,260.4584549,Uniaxial tension
Al6061,100,0.090081211,260.3439365,Uniaxial tension
Al6061,100,0.090339516,260.2217326,Uniaxial tension
Al6061,100,0.090599919,260.1454049,Uniaxial tension
Al6061,100,0.090862184,260.0377194,Uniaxial tension
Al6061,100,0.091126928,259.8873578,Uniaxial tension
Al6061,100,0.091392836,259.7429083,Uniaxial tension
Al6061,100,0.091653463,259.6059441,Uniaxial tension
Al6061,100,0.091919791,259.4656104,Uniaxial tension
Al6061,100,0.09218322,259.2946949,Uniaxial tension
Al6061,100,0.092441557,259.1103553,Uniaxial tension
Al6061,100,0.092702501,258.9544824,Uniaxial tension
Al6061,100,0.092963257,258.799438,Uniaxial tension
Al6061,100,0.093222931,258.6406457,Uniaxial tension
Al6061,100,0.093481732,258.4781454,Uniaxial tension
Al6061,100,0.093746429,258.2801621,Uniaxial tension
Al6061,100,0.094008056,258.113025,Uniaxial tension
Al6061,100,0.094273702,257.9350258,Uniaxial tension
Al6061,100,0.09453171,257.7468351,Uniaxial tension
Al6061,100,0.09479316,257.5511252,Uniaxial tension
Al6061,100,0.09505095,257.3538254,Uniaxial tension
Al6061,100,0.095322979,257.1533672,Uniaxial tension
Al6061,100,0.095587854,256.9700089,Uniaxial tension
Al6061,100,0.095859251,256.7730761,Uniaxial tension
Al6061,100,0.096125636,256.5553437,Uniaxial tension
Al6061,100,0.096396105,256.3113708,Uniaxial tension
Al6061,100,0.096660093,256.0659768,Uniaxial tension
Al6061,100,0.09693024,255.8226482,Uniaxial tension
Al6061,100,0.097197693,255.5694989,Uniaxial tension
Al6061,100,0.097462865,255.3169411,Uniaxial tension
Al6061,100,0.097720557,255.0256013,Uniaxial tension
Al6061,100,0.097979556,254.719509,Uniaxial tension
Al6061,100,0.09823962,254.4404267,Uniaxial tension
Al6061,100,0.098499536,254.1832677,Uniaxial tension
Al6061,100,0.098756829,253.9237223,Uniaxial tension
Al6061,100,0.099007497,253.5744016,Uniaxial tension
Al6061,100,0.099256222,253.242409,Uniaxial tension
Al6061,100,0.099509534,252.9627956,Uniaxial tension
Al6061,100,0.099761714,252.7236509,Uniaxial tension
Al6061,100,0.100014828,252.4583993,Uniaxial tension
Al6061,100,0.100261641,252.1506481,Uniaxial tension
Al6061,100,0.100516532,251.8033639,Uniaxial tension
Al6061,100,0.100775961,251.4927408,Uniaxial tension
Al6061,100,0.101042588,251.1879212,Uniaxial tension
Al6061,100,0.101301788,250.8641704,Uniaxial tension
Al6061,100,0.101569728,250.4596728,Uniaxial tension
Al6061,100,0.101830264,250.0749202,Uniaxial tension
Al6061,100,0.102098414,249.6374974,Uniaxial tension
Al6061,100,0.102361746,249.2311656,Uniaxial tension
Al6061,100,0.102623832,248.8695233,Uniaxial tension
Al6061,100,0.102858639,248.4461276,Uniaxial tension
Al6061,100,0.103110191,247.9954567,Uniaxial tension
Al6061,100,0.103361819,247.5620987,Uniaxial tension
Al6061,100,0.103624353,247.1306143,Uniaxial tension
Al6061,100,0.103887179,246.7550791,Uniaxial tension
Al6061,100,0.104150123,246.3177048,Uniaxial tension
Al6061,100,0.104421925,245.7885916,Uniaxial tension
Al6061,100,0.104705494,245.3083898,Uniaxial tension
Al6061,100,0.10498752,244.8364221,Uniaxial tension
Al6061,100,0.105272415,244.3858709,Uniaxial tension
Al6061,100,0.105545873,243.8510026,Uniaxial tension
Al6061,100,0.10581233,243.2767314,Uniaxial tension
Al6061,100,0.106081575,242.7259637,Uniaxial tension
Al6061,100,0.106341498,242.177067,Uniaxial tension
Al6061,100,0.106626493,241.6147089,Uniaxial tension
Al6061,100,0.106915288,241.0493169,Uniaxial tension
Al6061,100,0.107194831,240.4364716,Uniaxial tension
Al6061,100,0.107477085,239.8110017,Uniaxial tension
Al6061,100,0.107762147,239.1841007,Uniaxial tension
Al6061,100,0.108050817,238.560345,Uniaxial tension
Al6061,100,0.108341826,237.9273179,Uniaxial tension
Al6061,100,0.108626799,237.1860899,Uniaxial tension
Al6061,100,0.108910517,236.4805442,Uniaxial tension
Al6061,100,0.109206093,235.7798348,Uniaxial tension
Al6061,100,0.109502871,235.0263755,Uniaxial tension
Al6061,100,0.109806622,234.2650992,Uniaxial tension
Al6061,100,0.110103406,233.4785534,Uniaxial tension
Al6061,100,0.110407085,232.6923318,Uniaxial tension
Al6061,100,0.110706122,231.9150307,Uniaxial tension
Al6061,100,0.111004323,231.0258973,Uniaxial tension
Al6061,100,0.111284101,230.0774987,Uniaxial tension
Al6061,100,0.111572437,229.0979303,Uniaxial tension
Al6061,100,0.111880627,228.1166781,Uniaxial tension
Al6061,100,0.112196461,227.1105274,Uniaxial tension
Al6061,100,0.112516439,226.0551453,Uniaxial tension
Al6061,100,0.112840753,224.8964226,Uniaxial tension
Al6061,100,0.113174649,223.6710027,Uniaxial tension
Al6061,100,0.113536204,222.3814438,Uniaxial tension
Al6061,100,0.113915877,220.9674513,Uniaxial tension
Al6061,100,0.114303312,219.3808674,Uniaxial tension
Al6061,100,0.114714774,217.5221977,Uniaxial tension
Al6061,100,0.114913773,216.6398579,Uniaxial tension
Al6061,100,0.115126155,215.7466395,Uniaxial tension
Al6061,100,0.11534589,214.7530254,Uniaxial tension
Al6061,100,0.11534689,0,Uniaxial tension

File: Al6061_150.csv
Alloy_Name,Temp (°C),Strain,Stress_MPa,Specimen_Type
Al6061,150,-2.88E-05,0.192260503,Uniaxial tension
Al6061,150,-4.88E-05,0.175687945,Uniaxial tension
Al6061,150,-8.30E-05,0.171677202,Uniaxial tension
Al6061,150,-0.000111619,0.319099056,Uniaxial tension
Al6061,150,-0.000154153,0.664752207,Uniaxial tension
Al6061,150,-0.000209649,1.267252645,Uniaxial tension
Al6061,150,-0.000275675,2.142242898,Uniaxial tension
Al6061,150,-0.000332347,3.325554125,Uniaxial tension
Al6061,150,-0.00036778,4.839107226,Uniaxial tension
Al6061,150,-0.000378976,6.720086614,Uniaxial tension
Al6061,150,-0.000376508,8.756603206,Uniaxial tension
Al6061,150,-0.000367212,10.93695989,Uniaxial tension
Al6061,150,-0.000341228,13.19221471,Uniaxial tension
Al6061,150,-0.00029854,15.5633265,Uniaxial tension
Al6061,150,-0.000249815,18.00574648,Uniaxial tension
Al6061,150,-0.000207876,20.48354406,Uniaxial tension
Al6061,150,-0.000163316,22.99448227,Uniaxial tension
Al6061,150,-0.000120776,25.58985325,Uniaxial tension
Al6061,150,-7.19E-05,28.25521701,Uniaxial tension
Al6061,150,-2.52E-05,30.94131722,Uniaxial tension
Al6061,150,2.02E-05,33.59681686,Uniaxial tension
Al6061,150,6.67E-05,36.32703346,Uniaxial tension
Al6061,150,0.000116233,39.02003458,Uniaxial tension
Al6061,150,0.000168189,41.75598393,Uniaxial tension
Al6061,150,0.000217126,44.4737868,Uniaxial tension
Al6061,150,0.000266464,47.19253298,Uniaxial tension
Al6061,150,0.000314329,49.95329709,Uniaxial tension
Al6061,150,0.000372941,52.74830941,Uniaxial tension
Al6061,150,0.000428046,55.49236924,Uniaxial tension
Al6061,150,0.000487691,58.2973037,Uniaxial tension
Al6061,150,0.00053826,61.0415292,Uniaxial tension
Al6061,150,0.000592703,63.80750351,Uniaxial tension
Al6061,150,0.0006482,66.55593406,Uniaxial tension
Al6061,150,0.000710652,69.27527828,Uniaxial tension
Al6061,150,0.000762448,71.98510152,Uniaxial tension
Al6061,150,0.000820934,74.6507897,Uniaxial tension
Al6061,150,0.000872064,77.28713426,Uniaxial tension
Al6061,150,0.000924011,79.87598211,Uniaxial tension
Al6061,150,0.000980965,82.46747215,Uniaxial tension
Al6061,150,0.001035788,85.01626953,Uniaxial tension
Al6061,150,0.001091071,87.51911688,Uniaxial tension
Al6061,150,0.00114104,90.01731237,Uniaxial tension
Al6061,150,0.001187159,92.48904067,Uniaxial tension
Al6061,150,0.001236092,94.94072829,Uniaxial tension
Al6061,150,0.001293755,97.31968712,Uniaxial tension
Al6061,150,0.001346195,99.66999388,Uniaxial tension
Al6061,150,0.001397429,101.9497898,Uniaxial tension
Al6061,150,0.001442735,104.2015434,Uniaxial tension
Al6061,150,0.001497291,106.4237828,Uniaxial tension
Al6061,150,0.001553669,108.5938797,Uniaxial tension
Al6061,150,0.001604677,110.7849864,Uniaxial tension
Al6061,150,0.001648177,113.0010553,Uniaxial tension
Al6061,150,0.001691577,115.1803443,Uniaxial tension
Al6061,150,0.001744813,117.3550658,Uniaxial tension
Al6061,150,0.001801866,119.5891571,Uniaxial tension
Al6061,150,0.001854754,121.8539251,Uniaxial tension
Al6061,150,0.001900256,124.149567,Uniaxial tension
Al6061,150,0.001955551,126.3631282,Uniaxial tension
Al6061,150,0.002007685,128.610222,Uniaxial tension
Al6061,150,0.002064408,130.8062303,Uniaxial tension
Al6061,150,0.0021087,133.0678933,Uniaxial tension
Al6061,150,0.002153899,135.2461586,Uniaxial tension
Al6061,150,0.002205128,137.3470757,Uniaxial tension
Al6061,150,0.002260056,139.4759203,Uniaxial tension
Al6061,150,0.002311437,141.599969,Uniaxial tension
Al6061,150,0.002366513,143.7054963,Uniaxial tension
Al6061,150,0.00241804,145.847943,Uniaxial tension
Al6061,150,0.002470111,147.8833689,Uniaxial tension
Al6061,150,0.002517533,150.0441838,Uniaxial tension
Al6061,150,0.002563071,152.1330465,Uniaxial tension
Al6061,150,0.002616025,154.164803,Uniaxial tension
Al6061,150,0.002664001,156.2047361,Uniaxial tension
Al6061,150,0.002713052,158.2518206,Uniaxial tension
Al6061,150,0.00275814,160.2345354,Uniaxial tension
Al6061,150,0.002814217,162.2371414,Uniaxial tension
Al6061,150,0.002871854,164.1573944,Uniaxial tension
Al6061,150,0.00292098,166.1305525,Uniaxial tension
Al6061,150,0.002964807,168.1188663,Uniaxial tension
Al6061,150,0.003014423,170.1328803,Uniaxial tension
Al6061,150,0.003070369,172.067554,Uniaxial tension
Al6061,150,0.003123135,173.9952981,Uniaxial tension
Al6061,150,0.003166537,175.9362505,Uniaxial tension
Al6061,150,0.003214228,177.8314509,Uniaxial tension
Al6061,150,0.003271362,179.6795323,Uniaxial tension
Al6061,150,0.003323044,181.6102509,Uniaxial tension
Al6061,150,0.003373116,183.4336908,Uniaxial tension
Al6061,150,0.003414914,185.2887205,Uniaxial tension
Al6061,150,0.0034648,187.1171772,Uniaxial tension
Al6061,150,0.003520254,188.9143167,Uniaxial tension
Al6061,150,0.003570649,190.7039235,Uniaxial tension
Al6061,150,0.003617449,192.5000413,Uniaxial tension
Al6061,150,0.003667451,194.2186418,Uniaxial tension
Al6061,150,0.003725694,195.9965887,Uniaxial tension
Al6061,150,0.003786202,197.7540603,Uniaxial tension
Al6061,150,0.003837641,199.5559873,Uniaxial tension
Al6061,150,0.003883628,201.3389594,Uniaxial tension
Al6061,150,0.003941376,203.1049885,Uniaxial tension
Al6061,150,0.003997412,204.9000188,Uniaxial tension
Al6061,150,0.004059467,206.5923375,Uniaxial tension
Al6061,150,0.004112341,208.2368159,Uniaxial tension
Al6061,150,0.004163278,209.8668861,Uniaxial tension
Al6061,150,0.004230237,211.4853647,Uniaxial tension
Al6061,150,0.004302881,213.0926616,Uniaxial tension
Al6061,150,0.004371111,214.651958,Uniaxial tension
Al6061,150,0.004449059,216.162472,Uniaxial tension
Al6061,150,0.004522509,217.6655567,Uniaxial tension
Al6061,150,0.004602348,219.1226454,Uniaxial tension
Al6061,150,0.004701439,220.5363269,Uniaxial tension
Al6061,150,0.004795696,221.7866134,Uniaxial tension
Al6061,150,0.004901183,222.993217,Uniaxial tension
Al6061,150,0.00500658,224.130245,Uniaxial tension
Al6061,150,0.005112422,225.1223294,Uniaxial tension
Al6061,150,0.005235466,226.0271027,Uniaxial tension
Al6061,150,0.005364741,226.8142736,Uniaxial tension
Al6061,150,0.005492407,227.4871489,Uniaxial tension
Al6061,150,0.005637233,228.1101968,Uniaxial tension
Al6061,150,0.005781249,228.6312631,Uniaxial tension
Al6061,150,0.005938367,229.086383,Uniaxial tension
Al6061,150,0.006101101,229.4860247,Uniaxial tension
Al6061,150,0.006263408,229.8382225,Uniaxial tension
Al6061,150,0.006429588,230.1178793,Uniaxial tension
Al6061,150,0.006601865,230.3345189,Uniaxial tension
Al6061,150,0.006765849,230.5227148,Uniaxial tension
Al6061,150,0.006933105,230.6374072,Uniaxial tension
Al6061,150,0.007096418,230.6985252,Uniaxial tension
Al6061,150,0.007262652,230.7860255,Uniaxial tension
Al6061,150,0.007434136,230.8063776,Uniaxial tension
Al6061,150,0.00760757,230.8524261,Uniaxial tension
Al6061,150,0.007775745,230.932083,Uniaxial tension
Al6061,150,0.007942274,231.0191324,Uniaxial tension
Al6061,150,0.008114368,231.1130107,Uniaxial tension
Al6061,150,0.008290969,231.2158836,Uniaxial tension
Al6061,150,0.008471742,231.3104266,Uniaxial tension
Al6061,150,0.008649113,231.430147,Uniaxial tension
Al6061,150,0.008822069,231.5460053,Uniaxial tension
Al6061,150,0.009001217,231.6283511,Uniaxial tension
Al6061,150,0.009187911,231.7145432,Uniaxial tension
Al6061,150,0.009371524,231.8205318,Uniaxial tension
Al6061,150,0.009557894,231.9063332,Uniaxial tension
Al6061,150,0.009743486,231.9936573,Uniaxial tension
Al6061,150,0.009922743,232.0636609,Uniaxial tension
Al6061,150,0.010112129,232.1344865,Uniaxial tension
Al6061,150,0.010296863,232.1915019,Uniaxial tension
Al6061,150,0.010480536,232.2384912,Uniaxial tension
Al6061,150,0.010663276,232.282545,Uniaxial tension
Al6061,150,0.010848602,232.3616327,Uniaxial tension
Al6061,150,0.011032124,232.4081213,Uniaxial tension
Al6061,150,0.011216677,232.4790936,Uniaxial tension
Al6061,150,0.01139981,232.5616838,Uniaxial tension
Al6061,150,0.011584537,232.636784,Uniaxial tension
Al6061,150,0.011767719,232.7203194,Uniaxial tension
Al6061,150,0.011952475,232.7892796,Uniaxial tension
Al6061,150,0.01213796,232.8297844,Uniaxial tension
Al6061,150,0.012321474,232.8853647,Uniaxial tension
Al6061,150,0.012506736,232.9369656,Uniaxial tension
Al6061,150,0.012690968,233.0101912,Uniaxial tension
Al6061,150,0.012875844,233.0954039,Uniaxial tension
Al6061,150,0.013059991,233.1614702,Uniaxial tension
Al6061,150,0.01324864,233.2362801,Uniaxial tension
Al6061,150,0.01342345,233.3389383,Uniaxial tension
Al6061,150,0.013602732,233.3969858,Uniaxial tension
Al6061,150,0.013788149,233.4672051,Uniaxial tension
Al6061,150,0.013969798,233.5189651,Uniaxial tension
Al6061,150,0.014150267,233.5572506,Uniaxial tension
Al6061,150,0.01433727,233.6156804,Uniaxial tension
Al6061,150,0.01451522,233.6506743,Uniaxial tension
Al6061,150,0.014704578,233.6675591,Uniaxial tension
Al6061,150,0.014886765,233.7218115,Uniaxial tension
Al6061,150,0.0150669,233.762343,Uniaxial tension
Al6061,150,0.015248456,233.8052462,Uniaxial tension
Al6061,150,0.015426846,233.8553065,Uniaxial tension
Al6061,150,0.015611242,233.9016936,Uniaxial tension
Al6061,150,0.015794816,233.9744197,Uniaxial tension
Al6061,150,0.015973747,234.0561913,Uniaxial tension
Al6061,150,0.016157969,234.1492816,Uniaxial tension
Al6061,150,0.016344018,234.2357902,Uniaxial tension
Al6061,150,0.016525806,234.3226112,Uniaxial tension
Al6061,150,0.016717743,234.4285394,Uniaxial tension
Al6061,150,0.016899847,234.5185706,Uniaxial tension
Al6061,150,0.017087284,234.5733502,Uniaxial tension
Al6061,150,0.017277203,234.6174876,Uniaxial tension
Al6061,150,0.017463557,234.6566366,Uniaxial tension
Al6061,150,0.017646966,234.7016773,Uniaxial tension
Al6061,150,0.017834386,234.729815,Uniaxial tension
Al6061,150,0.018017373,234.7596376,Uniaxial tension
Al6061,150,0.018202815,234.7975915,Uniaxial tension
Al6061,150,0.018384341,234.8610024,Uniaxial tension
Al6061,150,0.018568175,234.9305454,Uniaxial tension
Al6061,150,0.018754619,234.9940031,Uniaxial tension
Al6061,150,0.018941217,235.0464111,Uniaxial tension
Al6061,150,0.019132024,235.0983835,Uniaxial tension
Al6061,150,0.019316898,235.1475648,Uniaxial tension
Al6061,150,0.019501808,235.1999315,Uniaxial tension
Al6061,150,0.019686582,235.2447218,Uniaxial tension
Al6061,150,0.019865979,235.2953911,Uniaxial tension
Al6061,150,0.020058515,235.3316805,Uniaxial tension
Al6061,150,0.020242112,235.3785538,Uniaxial tension
Al6061,150,0.020426912,235.449849,Uniaxial tension
Al6061,150,0.020615862,235.5004906,Uniaxial tension
Al6061,150,0.020805459,235.5439603,Uniaxial tension
Al6061,150,0.020994828,235.6016658,Uniaxial tension
Al6061,150,0.021188166,235.6315936,Uniaxial tension
Al6061,150,0.021373709,235.6719334,Uniaxial tension
Al6061,150,0.021557808,235.7013496,Uniaxial tension
Al6061,150,0.021741811,235.7274635,Uniaxial tension
Al6061,150,0.021925114,235.7463463,Uniaxial tension
Al6061,150,0.022106308,235.7474848,Uniaxial tension
Al6061,150,0.022291798,235.7473108,Uniaxial tension
Al6061,150,0.02247364,235.7735028,Uniaxial tension
Al6061,150,0.02265518,235.7961993,Uniaxial tension
Al6061,150,0.022841837,235.8371572,Uniaxial tension
Al6061,150,0.02302379,235.8688001,Uniaxial tension
Al6061,150,0.023208561,235.9316143,Uniaxial tension
Al6061,150,0.02339077,235.9826039,Uniaxial tension
Al6061,150,0.023577422,236.0363874,Uniaxial tension
Al6061,150,0.023759516,236.0626754,Uniaxial tension
Al6061,150,0.023940402,236.0885537,Uniaxial tension
Al6061,150,0.024125549,236.1224939,Uniaxial tension
Al6061,150,0.024312557,236.1480747,Uniaxial tension
Al6061,150,0.024496491,236.1623858,Uniaxial tension
Al6061,150,0.024681991,236.2008988,Uniaxial tension
Al6061,150,0.02486502,236.2242152,Uniaxial tension
Al6061,150,0.025050632,236.2765603,Uniaxial tension
Al6061,150,0.025238621,236.3265816,Uniaxial tension
Al6061,150,0.025426266,236.3506738,Uniaxial tension
Al6061,150,0.025605977,236.3854889,Uniaxial tension
Al6061,150,0.025789414,236.4191773,Uniaxial tension
Al6061,150,0.02597729,236.4799529,Uniaxial tension
Al6061,150,0.026159068,236.5294081,Uniaxial tension
Al6061,150,0.026336449,236.5652907,Uniaxial tension
Al6061,150,0.026521711,236.6166525,Uniaxial tension
Al6061,150,0.026707362,236.6603313,Uniaxial tension
Al6061,150,0.02689512,236.7030909,Uniaxial tension
Al6061,150,0.027083401,236.7418014,Uniaxial tension
Al6061,150,0.027268498,236.7524659,Uniaxial tension
Al6061,150,0.027456347,236.758317,Uniaxial tension
Al6061,150,0.027648828,236.7648876,Uniaxial tension
Al6061,150,0.027830964,236.7788933,Uniaxial tension
Al6061,150,0.028015567,236.8239379,Uniaxial tension
Al6061,150,0.028203994,236.8396311,Uniaxial tension
Al6061,150,0.028389991,236.8809851,Uniaxial tension
Al6061,150,0.028575387,236.8932399,Uniaxial tension
Al6061,150,0.028763268,236.9153449,Uniaxial tension
Al6061,150,0.028955106,236.9422563,Uniaxial tension
Al6061,150,0.02914361,236.9605241,Uniaxial tension
Al6061,150,0.029333943,236.9594115,Uniaxial tension
Al6061,150,0.029522334,236.9649309,Uniaxial tension
Al6061,150,0.029715411,236.9712208,Uniaxial tension
Al6061,150,0.029903866,237.0045642,Uniaxial tension
Al6061,150,0.03009123,237.018634,Uniaxial tension
Al6061,150,0.030285974,237.0482544,Uniaxial tension
Al6061,150,0.030474632,237.0757893,Uniaxial tension
Al6061,150,0.030659013,237.0911861,Uniaxial tension
Al6061,150,0.030851173,237.1411414,Uniaxial tension
Al6061,150,0.031039281,237.1491784,Uniaxial tension
Al6061,150,0.031228187,237.1750772,Uniaxial tension
Al6061,150,0.031416147,237.2141324,Uniaxial tension
Al6061,150,0.031595795,237.2351696,Uniaxial tension
Al6061,150,0.031783362,237.2411802,Uniaxial tension
Al6061,150,0.031970161,237.2394541,Uniaxial tension
Al6061,150,0.032154826,237.2244402,Uniaxial tension
Al6061,150,0.032334792,237.2013016,Uniaxial tension
Al6061,150,0.032519377,237.1584103,Uniaxial tension
Al6061,150,0.0327007,237.1314459,Uniaxial tension
Al6061,150,0.032889122,237.1186654,Uniaxial tension
Al6061,150,0.0330725,237.1123763,Uniaxial tension
Al6061,150,0.033255792,237.1241258,Uniaxial tension
Al6061,150,0.033439443,237.1331718,Uniaxial tension
Al6061,150,0.033627155,237.1669901,Uniaxial tension
Al6061,150,0.033812687,237.2039364,Uniaxial tension
Al6061,150,0.034004454,237.2437285,Uniaxial tension
Al6061,150,0.034188882,237.2726361,Uniaxial tension
Al6061,150,0.034377716,237.2964683,Uniaxial tension
Al6061,150,0.034572441,237.3234223,Uniaxial tension
Al6061,150,0.034765447,237.3470805,Uniaxial tension
Al6061,150,0.03495743,237.3791425,Uniaxial tension
Al6061,150,0.03515166,237.4114358,Uniaxial tension
Al6061,150,0.035343477,237.4411877,Uniaxial tension
Al6061,150,0.035533276,237.4624231,Uniaxial tension
Al6061,150,0.035721172,237.469174,Uniaxial tension
Al6061,150,0.03590981,237.4728755,Uniaxial tension
Al6061,150,0.03609656,237.4748108,Uniaxial tension
Al6061,150,0.036284206,237.4478563,Uniaxial tension
Al6061,150,0.03647438,237.4451117,Uniaxial tension
Al6061,150,0.036659801,237.4144554,Uniaxial tension
Al6061,150,0.036853088,237.386757,Uniaxial tension
Al6061,150,0.037046839,237.3687977,Uniaxial tension
Al6061,150,0.037235619,237.3513143,Uniaxial tension
Al6061,150,0.037427331,237.3543768,Uniaxial tension
Al6061,150,0.037622115,237.3640682,Uniaxial tension
Al6061,150,0.037808065,237.3589193,Uniaxial tension
Al6061,150,0.037997606,237.3586379,Uniaxial tension
Al6061,150,0.03817777,237.3678114,Uniaxial tension
Al6061,150,0.038380524,237.4033396,Uniaxial tension
Al6061,150,0.038574462,237.4568569,Uniaxial tension
Al6061,150,0.03877251,237.4836603,Uniaxial tension
Al6061,150,0.038962381,237.5039767,Uniaxial tension
Al6061,150,0.039156977,237.5129716,Uniaxial tension
Al6061,150,0.039354661,237.5386045,Uniaxial tension
Al6061,150,0.039558947,237.5436941,Uniaxial tension
Al6061,150,0.039745013,237.5437267,Uniaxial tension
Al6061,150,0.03993963,237.5201952,Uniaxial tension
Al6061,150,0.040125497,237.4819913,Uniaxial tension
Al6061,150,0.040316545,237.4563386,Uniaxial tension
Al6061,150,0.04051043,237.430981,Uniaxial tension
Al6061,150,0.040704413,237.4051472,Uniaxial tension
Al6061,150,0.040903787,237.3828733,Uniaxial tension
Al6061,150,0.041092562,237.3659161,Uniaxial tension
Al6061,150,0.041283753,237.3366134,Uniaxial tension
Al6061,150,0.041473967,237.3263877,Uniaxial tension
Al6061,150,0.041663859,237.3205362,Uniaxial tension
Al6061,150,0.041855899,237.3264109,Uniaxial tension
Al6061,150,0.042043148,237.3220071,Uniaxial tension
Al6061,150,0.04222318,237.3118363,Uniaxial tension
Al6061,150,0.042411746,237.279716,Uniaxial tension
Al6061,150,0.042596817,237.2353886,Uniaxial tension
Al6061,150,0.042786223,237.1930143,Uniaxial tension
Al6061,150,0.042978495,237.1646739,Uniaxial tension
Al6061,150,0.043166433,237.134744,Uniaxial tension
Al6061,150,0.04335397,237.1356141,Uniaxial tension
Al6061,150,0.043545755,237.1299643,Uniaxial tension
Al6061,150,0.04373781,237.1087861,Uniaxial tension
Al6061,150,0.043930333,237.1222027,Uniaxial tension
Al6061,150,0.044119637,237.1464678,Uniaxial tension
Al6061,150,0.04430656,237.1537648,Uniaxial tension
Al6061,150,0.044491689,237.1341556,Uniaxial tension
Al6061,150,0.044685397,237.0932667,Uniaxial tension
Al6061,150,0.044878414,237.0776661,Uniaxial tension
Al6061,150,0.045066343,237.0919894,Uniaxial tension
Al6061,150,0.045258027,237.1077161,Uniaxial tension
Al6061,150,0.045452742,237.1136502,Uniaxial tension
Al6061,150,0.045647967,237.1450261,Uniaxial tension
Al6061,150,0.045846044,237.17328,Uniaxial tension
Al6061,150,0.046040573,237.2054034,Uniaxial tension
Al6061,150,0.046234446,237.2325342,Uniaxial tension
Al6061,150,0.046431288,237.2282702,Uniaxial tension
Al6061,150,0.046625759,237.2201755,Uniaxial tension
Al6061,150,0.046824894,237.2164992,Uniaxial tension
Al6061,150,0.047021795,237.1963698,Uniaxial tension
Al6061,150,0.047222712,237.1794914,Uniaxial tension
Al6061,150,0.047422489,237.1598859,Uniaxial tension
Al6061,150,0.047620585,237.1582815,Uniaxial tension
Al6061,150,0.047818218,237.1648038,Uniaxial tension
Al6061,150,0.048021359,237.1573581,Uniaxial tension
Al6061,150,0.048216866,237.1439345,Uniaxial tension
Al6061,150,0.048418548,237.1079126,Uniaxial tension
Al6061,150,0.048612448,237.1065428,Uniaxial tension
Al6061,150,0.048803682,237.080264,Uniaxial tension
Al6061,150,0.04899468,237.0311219,Uniaxial tension
Al6061,150,0.049183694,236.9668853,Uniaxial tension
Al6061,150,0.049375376,236.8941478,Uniaxial tension
Al6061,150,0.049568921,236.8509135,Uniaxial tension
Al6061,150,0.049762211,236.8208301,Uniaxial tension
Al6061,150,0.049958436,236.7937922,Uniaxial tension
Al6061,150,0.050153739,236.7908387,Uniaxial tension
Al6061,150,0.0503487,236.7865612,Uniaxial tension
Al6061,150,0.05054578,236.7967431,Uniaxial tension
Al6061,150,0.050762376,236.8210631,Uniaxial tension
Al6061,150,0.050960166,236.8159374,Uniaxial tension
Al6061,150,0.05115165,236.8087703,Uniaxial tension
Al6061,150,0.051343617,236.7880369,Uniaxial tension
Al6061,150,0.051539972,236.7408741,Uniaxial tension
Al6061,150,0.051737557,236.6927999,Uniaxial tension
Al6061,150,0.05193903,236.6779014,Uniaxial tension
Al6061,150,0.052117043,236.6777402,Uniaxial tension
Al6061,150,0.05231356,236.6471586,Uniaxial tension
Al6061,150,0.052516308,236.6373715,Uniaxial tension
Al6061,150,0.052711083,236.6266184,Uniaxial tension
Al6061,150,0.052904152,236.6210921,Uniaxial tension
Al6061,150,0.053100468,236.6337088,Uniaxial tension
Al6061,150,0.053300576,236.6037716,Uniaxial tension
Al6061,150,0.053493007,236.5617496,Uniaxial tension
Al6061,150,0.053687851,236.5657811,Uniaxial tension
Al6061,150,0.0538815,236.5352386,Uniaxial tension
Al6061,150,0.05408457,236.5168058,Uniaxial tension
Al6061,150,0.054288877,236.5246772,Uniaxial tension
Al6061,150,0.05449073,236.52554,Uniaxial tension
Al6061,150,0.054690164,236.5299599,Uniaxial tension
Al6061,150,0.054894959,236.5358745,Uniaxial tension
Al6061,150,0.055099825,236.5213698,Uniaxial tension
Al6061,150,0.055304401,236.5119792,Uniaxial tension
Al6061,150,0.055506417,236.4985426,Uniaxial tension
Al6061,150,0.055711285,236.4806086,Uniaxial tension
Al6061,150,0.055914277,236.4540589,Uniaxial tension
Al6061,150,0.056111455,236.4400935,Uniaxial tension
Al6061,150,0.056309223,236.3995311,Uniaxial tension
Al6061,150,0.056510736,236.3668192,Uniaxial tension
Al6061,150,0.056712501,236.3553901,Uniaxial tension
Al6061,150,0.056915824,236.3201156,Uniaxial tension
Al6061,150,0.057115939,236.2849135,Uniaxial tension
Al6061,150,0.057319504,236.2656031,Uniaxial tension
Al6061,150,0.057522023,236.2307636,Uniaxial tension
Al6061,150,0.057725071,236.2147832,Uniaxial tension
Al6061,150,0.057923989,236.204698,Uniaxial tension
Al6061,150,0.058125475,236.1700549,Uniaxial tension
Al6061,150,0.058333068,236.1498819,Uniaxial tension
Al6061,150,0.058537211,236.1184252,Uniaxial tension
Al6061,150,0.058736776,236.0699679,Uniaxial tension
Al6061,150,0.058942726,236.0443185,Uniaxial tension
Al6061,150,0.059149352,236.0239203,Uniaxial tension
Al6061,150,0.059355039,235.9828281,Uniaxial tension
Al6061,150,0.05955275,235.9470947,Uniaxial tension
Al6061,150,0.059747417,235.909133,Uniaxial tension
Al6061,150,0.059946318,235.849397,Uniaxial tension
Al6061,150,0.060148458,235.7958997,Uniaxial tension
Al6061,150,0.060344649,235.7451605,Uniaxial tension
Al6061,150,0.060538301,235.6959515,Uniaxial tension
Al6061,150,0.060736493,235.6721839,Uniaxial tension
Al6061,150,0.06094045,235.6505182,Uniaxial tension
Al6061,150,0.061134769,235.6401352,Uniaxial tension
Al6061,150,0.061335563,235.664634,Uniaxial tension
Al6061,150,0.061535579,235.6839317,Uniaxial tension
Al6061,150,0.061736488,235.7022744,Uniaxial tension
Al6061,150,0.061938791,235.7116048,Uniaxial tension
Al6061,150,0.062138401,235.6966433,Uniaxial tension
Al6061,150,0.062339718,235.6787478,Uniaxial tension
Al6061,150,0.062548385,235.6405074,Uniaxial tension
Al6061,150,0.062751957,235.6213164,Uniaxial tension
Al6061,150,0.062963038,235.5818315,Uniaxial tension
Al6061,150,0.063172488,235.5508177,Uniaxial tension
Al6061,150,0.063381088,235.5137932,Uniaxial tension
Al6061,150,0.063589242,235.4865681,Uniaxial tension
Al6061,150,0.063793659,235.4829528,Uniaxial tension
Al6061,150,0.064003129,235.4826025,Uniaxial tension
Al6061,150,0.064208679,235.4205387,Uniaxial tension
Al6061,150,0.064402654,235.3727064,Uniaxial tension
Al6061,150,0.06460658,235.3145663,Uniaxial tension
Al6061,150,0.064812634,235.2644519,Uniaxial tension
Al6061,150,0.065018932,235.2163907,Uniaxial tension
Al6061,150,0.065224286,235.1707279,Uniaxial tension
Al6061,150,0.065428814,235.1222272,Uniaxial tension
Al6061,150,0.065634498,235.1086552,Uniaxial tension
Al6061,150,0.065845827,235.097045,Uniaxial tension
Al6061,150,0.066048038,235.0911022,Uniaxial tension
Al6061,150,0.066252219,235.0815487,Uniaxial tension
Al6061,150,0.066456442,235.0846562,Uniaxial tension
Al6061,150,0.06665584,235.0497609,Uniaxial tension
Al6061,150,0.066858481,235.0402255,Uniaxial tension
Al6061,150,0.067061107,235.0096866,Uniaxial tension
Al6061,150,0.067264261,234.9624586,Uniaxial tension
Al6061,150,0.067473563,234.9027664,Uniaxial tension
Al6061,150,0.067676941,234.8379068,Uniaxial tension
Al6061,150,0.067881818,234.7760367,Uniaxial tension
Al6061,150,0.068092404,234.733244,Uniaxial tension
Al6061,150,0.068291611,234.6595203,Uniaxial tension
Al6061,150,0.068494388,234.618523,Uniaxial tension
Al6061,150,0.068697893,234.6009901,Uniaxial tension
Al6061,150,0.068901255,234.5921488,Uniaxial tension
Al6061,150,0.069105037,234.5878256,Uniaxial tension
Al6061,150,0.069309019,234.5707996,Uniaxial tension
Al6061,150,0.069515174,234.5418163,Uniaxial tension
Al6061,150,0.069729753,234.5342186,Uniaxial tension
Al6061,150,0.069941707,234.5211214,Uniaxial tension
Al6061,150,0.0701566,234.5197123,Uniaxial tension
Al6061,150,0.070369658,234.5130867,Uniaxial tension
Al6061,150,0.070583288,234.5077884,Uniaxial tension
Al6061,150,0.070796887,234.4967257,Uniaxial tension
Al6061,150,0.071005803,234.4953949,Uniaxial tension
Al6061,150,0.07121544,234.4866838,Uniaxial tension
Al6061,150,0.071424955,234.4625024,Uniaxial tension
Al6061,150,0.071631673,234.4322669,Uniaxial tension
Al6061,150,0.071840469,234.3881419,Uniaxial tension
Al6061,150,0.072048569,234.3538349,Uniaxial tension
Al6061,150,0.072259323,234.3155319,Uniaxial tension
Al6061,150,0.072475088,234.2663265,Uniaxial tension
Al6061,150,0.072684585,234.2235946,Uniaxial tension
Al6061,150,0.072896968,234.1828376,Uniaxial tension
Al6061,150,0.073107797,234.1311661,Uniaxial tension
Al6061,150,0.073323721,234.1068611,Uniaxial tension
Al6061,150,0.073542507,234.0822572,Uniaxial tension
Al6061,150,0.073750291,234.0488507,Uniaxial tension
Al6061,150,0.073959447,234.0363539,Uniaxial tension
Al6061,150,0.074174424,234.0098262,Uniaxial tension
Al6061,150,0.074385101,233.9724665,Uniaxial tension
Al6061,150,0.074598985,233.9432291,Uniaxial tension
Al6061,150,0.074805414,233.9091789,Uniaxial tension
Al6061,150,0.075013899,233.8759046,Uniaxial tension
Al6061,150,0.075224485,233.8440288,Uniaxial tension
Al6061,150,0.075431164,233.773951,Uniaxial tension
Al6061,150,0.075638126,233.6977675,Uniaxial tension
Al6061,150,0.075845635,233.6259534,Uniaxial tension
Al6061,150,0.076057364,233.5529519,Uniaxial tension
Al6061,150,0.076264914,233.4712864,Uniaxial tension
Al6061,150,0.076464244,233.4065926,Uniaxial tension
Al6061,150,0.076669413,233.3229091,Uniaxial tension
Al6061,150,0.076882203,233.2790405,Uniaxial tension
Al6061,150,0.077088888,233.2604647,Uniaxial tension
Al6061,150,0.077295538,233.264052,Uniaxial tension
Al6061,150,0.077502592,233.274829,Uniaxial tension
Al6061,150,0.077717274,233.2717459,Uniaxial tension
Al6061,150,0.077933726,233.2670131,Uniaxial tension
Al6061,150,0.078145743,233.2913869,Uniaxial tension
Al6061,150,0.07835463,233.3053849,Uniaxial tension
Al6061,150,0.078569437,233.280196,Uniaxial tension
Al6061,150,0.078783583,233.2467081,Uniaxial tension
Al6061,150,0.078995982,233.2116855,Uniaxial tension
Al6061,150,0.079202313,233.1920839,Uniaxial tension
Al6061,150,0.079414995,233.1464405,Uniaxial tension
Al6061,150,0.079626308,233.1081918,Uniaxial tension
Al6061,150,0.07984256,233.0746326,Uniaxial tension
Al6061,150,0.080056853,233.0626751,Uniaxial tension
Al6061,150,0.080276947,233.0519048,Uniaxial tension
Al6061,150,0.080492502,233.0224362,Uniaxial tension
Al6061,150,0.080712349,233.0069673,Uniaxial tension
Al6061,150,0.080935954,232.9762276,Uniaxial tension
Al6061,150,0.081160637,232.9407146,Uniaxial tension
Al6061,150,0.081377744,232.9080007,Uniaxial tension
Al6061,150,0.081596207,232.8707422,Uniaxial tension
Al6061,150,0.081813891,232.8181596,Uniaxial tension
Al6061,150,0.082023009,232.7754325,Uniaxial tension
Al6061,150,0.082236836,232.7129757,Uniaxial tension
Al6061,150,0.082447092,232.6760023,Uniaxial tension
Al6061,150,0.08266394,232.6345313,Uniaxial tension
Al6061,150,0.08287907,232.5982898,Uniaxial tension
Al6061,150,0.083095621,232.5455316,Uniaxial tension
Al6061,150,0.083309793,232.5059735,Uniaxial tension
Al6061,150,0.083531779,232.4638074,Uniaxial tension
Al6061,150,0.083743908,232.3924513,Uniaxial tension
Al6061,150,0.083955958,232.3391926,Uniaxial tension
Al6061,150,0.084166172,232.2722037,Uniaxial tension
Al6061,150,0.084377408,232.1709871,Uniaxial tension
Al6061,150,0.084585569,232.1295915,Uniaxial tension
Al6061,150,0.084800675,232.0818482,Uniaxial tension
Al6061,150,0.085016611,232.0471547,Uniaxial tension
Al6061,150,0.085234919,232.0199218,Uniaxial tension
Al6061,150,0.085448377,231.985376,Uniaxial tension
Al6061,150,0.08566533,231.9822366,Uniaxial tension
Al6061,150,0.085882781,232.0008494,Uniaxial tension
Al6061,150,0.086100679,231.9793166,Uniaxial tension
Al6061,150,0.086312051,231.9413406,Uniaxial tension
Al6061,150,0.086522134,231.8963885,Uniaxial tension
Al6061,150,0.086734198,231.8931978,Uniaxial tension
Al6061,150,0.086950229,231.8516799,Uniaxial tension
Al6061,150,0.087165864,231.7937579,Uniaxial tension
Al6061,150,0.08738254,231.722063,Uniaxial tension
Al6061,150,0.087605402,231.671688,Uniaxial tension
Al6061,150,0.087821082,231.6553771,Uniaxial tension
Al6061,150,0.08803361,231.631942,Uniaxial tension
Al6061,150,0.088250119,231.5739246,Uniaxial tension
Al6061,150,0.088469019,231.5444613,Uniaxial tension
Al6061,150,0.088690363,231.5155094,Uniaxial tension
Al6061,150,0.08890875,231.5073146,Uniaxial tension
Al6061,150,0.089121172,231.4677004,Uniaxial tension
Al6061,150,0.08934194,231.4298221,Uniaxial tension
Al6061,150,0.089562902,231.4080529,Uniaxial tension
Al6061,150,0.089775609,231.3922484,Uniaxial tension
Al6061,150,0.089992788,231.3785271,Uniaxial tension
Al6061,150,0.090209205,231.3365829,Uniaxial tension
Al6061,150,0.090429763,231.3067798,Uniaxial tension
Al6061,150,0.090648702,231.2970177,Uniaxial tension
Al6061,150,0.090869064,231.2652204,Uniaxial tension
Al6061,150,0.091087733,231.2134093,Uniaxial tension
Al6061,150,0.091322621,231.1834358,Uniaxial tension
Al6061,150,0.091551301,231.1272394,Uniaxial tension
Al6061,150,0.09177679,231.1000227,Uniaxial tension
Al6061,150,0.092002407,231.0595074,Uniaxial tension
Al6061,150,0.092228112,231.016531,Uniaxial tension
Al6061,150,0.092451738,230.9763536,Uniaxial tension
Al6061,150,0.092679557,230.9405797,Uniaxial tension
Al6061,150,0.09289816,230.8703642,Uniaxial tension
Al6061,150,0.093120058,230.8122505,Uniaxial tension
Al6061,150,0.093342971,230.768592,Uniaxial tension
Al6061,150,0.093565376,230.7241707,Uniaxial tension
Al6061,150,0.093781838,230.6571387,Uniaxial tension
Al6061,150,0.093998707,230.5892113,Uniaxial tension
Al6061,150,0.094217529,230.5101568,Uniaxial tension
Al6061,150,0.094437574,230.4642883,Uniaxial tension
Al6061,150,0.094656891,230.4327601,Uniaxial tension
Al6061,150,0.094874075,230.3949924,Uniaxial tension
Al6061,150,0.095092135,230.3531734,Uniaxial tension
Al6061,150,0.0953139,230.3367419,Uniaxial tension
Al6061,150,0.095537316,230.309875,Uniaxial tension
Al6061,150,0.095759495,230.3024275,Uniaxial tension
Al6061,150,0.095979816,230.2706613,Uniaxial tension
Al6061,150,0.096201158,230.2255466,Uniaxial tension
Al6061,150,0.096421215,230.1483166,Uniaxial tension
Al6061,150,0.096640061,230.0849406,Uniaxial tension
Al6061,150,0.096873776,230.0106609,Uniaxial tension
Al6061,150,0.097096303,229.9520673,Uniaxial tension
Al6061,150,0.097320956,229.9140398,Uniaxial tension
Al6061,150,0.097544177,229.888281,Uniaxial tension
Al6061,150,0.097768954,229.8690198,Uniaxial tension
Al6061,150,0.097994125,229.8586109,Uniaxial tension
Al6061,150,0.098219841,229.8177992,Uniaxial tension
Al6061,150,0.098431488,229.7982223,Uniaxial tension
Al6061,150,0.098653755,229.7829228,Uniaxial tension
Al6061,150,0.098866223,229.7268177,Uniaxial tension
Al6061,150,0.099087409,229.6467982,Uniaxial tension
Al6061,150,0.099308307,229.5681167,Uniaxial tension
Al6061,150,0.09952736,229.5025423,Uniaxial tension
Al6061,150,0.099750782,229.4475958,Uniaxial tension
Al6061,150,0.099974167,229.408309,Uniaxial tension
Al6061,150,0.100199204,229.347828,Uniaxial tension
Al6061,150,0.100436437,229.316181,Uniaxial tension
Al6061,150,0.100664096,229.2941605,Uniaxial tension
Al6061,150,0.100886793,229.2872531,Uniaxial tension
Al6061,150,0.101115497,229.2823443,Uniaxial tension
Al6061,150,0.10134063,229.2887777,Uniaxial tension
Al6061,150,0.101566139,229.2457779,Uniaxial tension
Al6061,150,0.101790981,229.2083768,Uniaxial tension
Al6061,150,0.102015432,229.1537572,Uniaxial tension
Al6061,150,0.102244133,229.0859453,Uniaxial tension
Al6061,150,0.102466946,229.0207915,Uniaxial tension
Al6061,150,0.102688237,228.9314662,Uniaxial tension
Al6061,150,0.10290849,228.8357148,Uniaxial tension
Al6061,150,0.103130978,228.7326473,Uniaxial tension
Al6061,150,0.103356617,228.6546957,Uniaxial tension
Al6061,150,0.103578169,228.60425,Uniaxial tension
Al6061,150,0.103795152,228.5821176,Uniaxial tension
Al6061,150,0.104016314,228.5444133,Uniaxial tension
Al6061,150,0.104239428,228.5232148,Uniaxial tension
Al6061,150,0.104468292,228.5192948,Uniaxial tension
Al6061,150,0.104697302,228.5414504,Uniaxial tension
Al6061,150,0.104924372,228.5424791,Uniaxial tension
Al6061,150,0.105151171,228.5279052,Uniaxial tension
Al6061,150,0.105383931,228.5137752,Uniaxial tension
Al6061,150,0.105618584,228.48745,Uniaxial tension
Al6061,150,0.105848651,228.4565777,Uniaxial tension
Al6061,150,0.106075365,228.405834,Uniaxial tension
Al6061,150,0.106303363,228.3413395,Uniaxial tension
Al6061,150,0.106533517,228.2907198,Uniaxial tension
Al6061,150,0.106763812,228.2210748,Uniaxial tension
Al6061,150,0.106994459,228.1554118,Uniaxial tension
Al6061,150,0.10722031,228.1017343,Uniaxial tension
Al6061,150,0.107452931,228.0364913,Uniaxial tension
Al6061,150,0.10768006,227.9911351,Uniaxial tension
Al6061,150,0.10790691,227.9414359,Uniaxial tension
Al6061,150,0.108129092,227.8834844,Uniaxial tension
Al6061,150,0.108360059,227.8196709,Uniaxial tension
Al6061,150,0.108584686,227.7537852,Uniaxial tension
Al6061,150,0.108812681,227.6957775,Uniaxial tension
Al6061,150,0.109041897,227.6555691,Uniaxial tension
Al6061,150,0.109274991,227.6073413,Uniaxial tension
Al6061,150,0.109504464,227.5773758,Uniaxial tension
Al6061,150,0.109740147,227.5387313,Uniaxial tension
Al6061,150,0.109972294,227.5133734,Uniaxial tension
Al6061,150,0.110204641,227.4711437,Uniaxial tension
Al6061,150,0.110439941,227.4405344,Uniaxial tension
Al6061,150,0.11067041,227.4091158,Uniaxial tension
Al6061,150,0.110897909,227.337276,Uniaxial tension
Al6061,150,0.111128277,227.254092,Uniaxial tension
Al6061,150,0.111354191,227.1608476,Uniaxial tension
Al6061,150,0.111580398,227.0868898,Uniaxial tension
Al6061,150,0.111803416,227.0071822,Uniaxial tension
Al6061,150,0.112029661,226.9210712,Uniaxial tension
Al6061,150,0.112252117,226.8472024,Uniaxial tension
Al6061,150,0.11248057,226.8100412,Uniaxial tension
Al6061,150,0.112705172,226.7738077,Uniaxial tension
Al6061,150,0.112937246,226.7623059,Uniaxial tension
Al6061,150,0.113169519,226.7486258,Uniaxial tension
Al6061,150,0.113410465,226.7390097,Uniaxial tension
Al6061,150,0.113644355,226.7183183,Uniaxial tension
Al6061,150,0.113882406,226.7020374,Uniaxial tension
Al6061,150,0.114117426,226.66694,Uniaxial tension
Al6061,150,0.114362996,226.6295198,Uniaxial tension
Al6061,150,0.114594938,226.58883,Uniaxial tension
Al6061,150,0.114826732,226.5321984,Uniaxial tension
Al6061,150,0.115059493,226.4923792,Uniaxial tension
Al6061,150,0.115295735,226.439545,Uniaxial tension
Al6061,150,0.115530335,226.3613673,Uniaxial tension
Al6061,150,0.11576628,226.3086582,Uniaxial tension
Al6061,150,0.115997568,226.2613027,Uniaxial tension
Al6061,150,0.116231631,226.2122191,Uniaxial tension
Al6061,150,0.116464402,226.1397877,Uniaxial tension
Al6061,150,0.116696192,226.054217,Uniaxial tension
Al6061,150,0.116930399,225.9786063,Uniaxial tension
Al6061,150,0.117170009,225.9193131,Uniaxial tension
Al6061,150,0.117406776,225.8552046,Uniaxial tension
Al6061,150,0.117642172,225.7979015,Uniaxial tension
Al6061,150,0.117884531,225.738089,Uniaxial tension
Al6061,150,0.11811941,225.7076276,Uniaxial tension
Al6061,150,0.11835953,225.6793842,Uniaxial tension
Al6061,150,0.118594559,225.6346701,Uniaxial tension
Al6061,150,0.118829212,225.5711441,Uniaxial tension
Al6061,150,0.119068441,225.5023202,Uniaxial tension
Al6061,150,0.119307528,225.4261241,Uniaxial tension
Al6061,150,0.119542775,225.3456125,Uniaxial tension
Al6061,150,0.119775164,225.2703033,Uniaxial tension
Al6061,150,0.120006784,225.1960771,Uniaxial tension
Al6061,150,0.120247462,225.1218139,Uniaxial tension
Al6061,150,0.120482796,225.0582026,Uniaxial tension
Al6061,150,0.120713604,224.9997281,Uniaxial tension
Al6061,150,0.120945664,224.9310795,Uniaxial tension
Al6061,150,0.121178196,224.8754855,Uniaxial tension
Al6061,150,0.12142051,224.762728,Uniaxial tension
Al6061,150,0.121660521,224.6685971,Uniaxial tension
Al6061,150,0.121893775,224.6145348,Uniaxial tension
Al6061,150,0.122130714,224.5815922,Uniaxial tension
Al6061,150,0.122367075,224.5294299,Uniaxial tension
Al6061,150,0.122606736,224.5082622,Uniaxial tension
Al6061,150,0.122844481,224.4627968,Uniaxial tension
Al6061,150,0.123087854,224.466083,Uniaxial tension
Al6061,150,0.123322449,224.45695,Uniaxial tension
Al6061,150,0.123561969,224.4127329,Uniaxial tension
Al6061,150,0.123800644,224.3358737,Uniaxial tension
Al6061,150,0.124045883,224.2444137,Uniaxial tension
Al6061,150,0.124285914,224.1449006,Uniaxial tension
Al6061,150,0.124528031,224.0783226,Uniaxial tension
Al6061,150,0.124766239,223.9904473,Uniaxial tension
Al6061,150,0.125007189,223.8864222,Uniaxial tension
Al6061,150,0.125247295,223.8005754,Uniaxial tension
Al6061,150,0.125488148,223.7475972,Uniaxial tension
Al6061,150,0.125732111,223.7104411,Uniaxial tension
Al6061,150,0.125975724,223.686232,Uniaxial tension
Al6061,150,0.126219943,223.6105567,Uniaxial tension
Al6061,150,0.126466034,223.5641519,Uniaxial tension
Al6061,150,0.12671457,223.523133,Uniaxial tension
Al6061,150,0.126960347,223.4702559,Uniaxial tension
Al6061,150,0.127211555,223.3873903,Uniaxial tension
Al6061,150,0.127456535,223.290611,Uniaxial tension
Al6061,150,0.127703957,223.1621594,Uniaxial tension
Al6061,150,0.127950939,223.0735379,Uniaxial tension
Al6061,150,0.128203153,222.971517,Uniaxial tension
Al6061,150,0.128454283,222.8811177,Uniaxial tension
Al6061,150,0.128703902,222.7900076,Uniaxial tension
Al6061,150,0.128947904,222.705945,Uniaxial tension
Al6061,150,0.129195152,222.6248803,Uniaxial tension
Al6061,150,0.129443759,222.5451967,Uniaxial tension
Al6061,150,0.129691067,222.4226166,Uniaxial tension
Al6061,150,0.129933344,222.3014153,Uniaxial tension
Al6061,150,0.130178208,222.2093455,Uniaxial tension
Al6061,150,0.130424875,222.1189457,Uniaxial tension
Al6061,150,0.130673594,222.0065312,Uniaxial tension
Al6061,150,0.130921786,221.9285993,Uniaxial tension
Al6061,150,0.131169707,221.8560114,Uniaxial tension
Al6061,150,0.131422895,221.8157789,Uniaxial tension
Al6061,150,0.131675869,221.776233,Uniaxial tension
Al6061,150,0.131929475,221.7095484,Uniaxial tension
Al6061,150,0.132182047,221.6343585,Uniaxial tension
Al6061,150,0.132433078,221.5564151,Uniaxial tension
Al6061,150,0.132687666,221.4531111,Uniaxial tension
Al6061,150,0.132938022,221.3548838,Uniaxial tension
Al6061,150,0.133197233,221.2532835,Uniaxial tension
Al6061,150,0.133451918,221.1470117,Uniaxial tension
Al6061,150,0.13371059,221.0242168,Uniaxial tension
Al6061,150,0.133968601,220.9127767,Uniaxial tension
Al6061,150,0.134232051,220.7915326,Uniaxial tension
Al6061,150,0.134487315,220.6657301,Uniaxial tension
Al6061,150,0.134746083,220.5359047,Uniaxial tension
Al6061,150,0.134998888,220.4165122,Uniaxial tension
Al6061,150,0.135263337,220.2847625,Uniaxial tension
Al6061,150,0.13551883,220.1698795,Uniaxial tension
Al6061,150,0.135772686,220.0313225,Uniaxial tension
Al6061,150,0.13602622,219.9124947,Uniaxial tension
Al6061,150,0.13628191,219.7236712,Uniaxial tension
Al6061,150,0.136542603,219.55579,Uniaxial tension
Al6061,150,0.136800052,219.4144227,Uniaxial tension
Al6061,150,0.13705035,219.2645245,Uniaxial tension
Al6061,150,0.137308011,219.0879203,Uniaxial tension
Al6061,150,0.137569799,218.8960774,Uniaxial tension
Al6061,150,0.137822639,218.6994452,Uniaxial tension
Al6061,150,0.138074494,218.6133747,Uniaxial tension
Al6061,150,0.138325929,218.5035758,Uniaxial tension
Al6061,150,0.13858077,218.3758863,Uniaxial tension
Al6061,150,0.138828934,218.2475962,Uniaxial tension
Al6061,150,0.139083951,218.1116345,Uniaxial tension
Al6061,150,0.139329936,218.0045582,Uniaxial tension
Al6061,150,0.139587969,217.8929124,Uniaxial tension
Al6061,150,0.139859544,217.7092547,Uniaxial tension
Al6061,150,0.140136968,217.5200034,Uniaxial tension
Al6061,150,0.140410381,217.3270788,Uniaxial tension
Al6061,150,0.140685969,217.136159,Uniaxial tension
Al6061,150,0.140955162,216.9474117,Uniaxial tension
Al6061,150,0.141233357,216.7149548,Uniaxial tension
Al6061,150,0.141501523,216.4991965,Uniaxial tension
Al6061,150,0.141761108,216.321882,Uniaxial tension
Al6061,150,0.142022991,216.1232768,Uniaxial tension
Al6061,150,0.142286987,215.9024678,Uniaxial tension
Al6061,150,0.142553774,215.6854569,Uniaxial tension
Al6061,150,0.142824504,215.4814066,Uniaxial tension
Al6061,150,0.143091097,215.295569,Uniaxial tension
Al6061,150,0.143367479,215.0500162,Uniaxial tension
Al6061,150,0.143639418,214.7784355,Uniaxial tension
Al6061,150,0.143900027,214.5372331,Uniaxial tension
Al6061,150,0.144156141,214.2942951,Uniaxial tension
Al6061,150,0.144420464,214.020516,Uniaxial tension
Al6061,150,0.144685443,213.738747,Uniaxial tension
Al6061,150,0.144955927,213.4710265,Uniaxial tension
Al6061,150,0.145218708,213.239106,Uniaxial tension
Al6061,150,0.14548616,212.9992703,Uniaxial tension
Al6061,150,0.145756675,212.7430466,Uniaxial tension
Al6061,150,0.146033716,212.4698566,Uniaxial tension
Al6061,150,0.146303373,212.2042188,Uniaxial tension
Al6061,150,0.146566296,211.9095029,Uniaxial tension
Al6061,150,0.146848889,211.6021751,Uniaxial tension
Al6061,150,0.147134614,211.2745847,Uniaxial tension
Al6061,150,0.147421388,210.9512896,Uniaxial tension
Al6061,150,0.147710605,210.5464594,Uniaxial tension
Al6061,150,0.147998181,210.1733098,Uniaxial tension
Al6061,150,0.148288313,209.8188618,Uniaxial tension
Al6061,150,0.148570422,209.4746835,Uniaxial tension
Al6061,150,0.148847392,209.127516,Uniaxial tension
Al6061,150,0.149121476,208.7755799,Uniaxial tension
Al6061,150,0.149377015,208.40368,Uniaxial tension
Al6061,150,0.149628093,208.0694533,Uniaxial tension
Al6061,150,0.149878929,207.6726787,Uniaxial tension
Al6061,150,0.150136034,207.2389481,Uniaxial tension
Al6061,150,0.150412605,206.7941727,Uniaxial tension
Al6061,150,0.150676949,206.2787709,Uniaxial tension
Al6061,150,0.150939611,205.7950807,Uniaxial tension
Al6061,150,0.151221181,205.3393883,Uniaxial tension
Al6061,150,0.151500141,204.8678198,Uniaxial tension
Al6061,150,0.15177134,204.3914472,Uniaxial tension
Al6061,150,0.152034182,203.901417,Uniaxial tension
Al6061,150,0.152283435,203.345123,Uniaxial tension
Al6061,150,0.152531094,202.8499808,Uniaxial tension
Al6061,150,0.152776725,202.4005438,Uniaxial tension
Al6061,150,0.153027714,201.9394367,Uniaxial tension
Al6061,150,0.153274243,201.4688949,Uniaxial tension
Al6061,150,0.153527918,200.9270175,Uniaxial tension
Al6061,150,0.153780438,200.4042391,Uniaxial tension
Al6061,150,0.154034392,199.9709026,Uniaxial tension
Al6061,150,0.154288689,199.5198702,Uniaxial tension
Al6061,150,0.154544896,198.9808748,Uniaxial tension
Al6061,150,0.154808903,198.3893043,Uniaxial tension
Al6061,150,0.155087858,197.7230635,Uniaxial tension
Al6061,150,0.155376279,197.1280555,Uniaxial tension
Al6061,150,0.155663722,196.4865838,Uniaxial tension
Al6061,150,0.155961962,195.8172026,Uniaxial tension
Al6061,150,0.156259844,195.1458624,Uniaxial tension
Al6061,150,0.156557095,194.4038365,Uniaxial tension
Al6061,150,0.156836423,193.6764239,Uniaxial tension
Al6061,150,0.157104942,192.9908589,Uniaxial tension
Al6061,150,0.157354914,192.2261851,Uniaxial tension
Al6061,150,0.157613408,191.4765483,Uniaxial tension
Al6061,150,0.15785326,190.7070029,Uniaxial tension
Al6061,150,0.158102038,189.8696746,Uniaxial tension
Al6061,150,0.158340827,189.0372098,Uniaxial tension
Al6061,150,0.158570846,188.2066789,Uniaxial tension
Al6061,150,0.158791529,187.3793533,Uniaxial tension
Al6061,150,0.159028145,186.5392054,Uniaxial tension
Al6061,150,0.159253819,185.6787549,Uniaxial tension
Al6061,150,0.159501127,184.7538725,Uniaxial tension
Al6061,150,0.159733141,183.8348079,Uniaxial tension
Al6061,150,0.159977867,182.936784,Uniaxial tension
Al6061,150,0.160223964,181.9527098,Uniaxial tension
Al6061,150,0.160469633,180.9292177,Uniaxial tension
Al6061,150,0.160716371,179.9261373,Uniaxial tension
Al6061,150,0.160960997,178.7901121,Uniaxial tension
Al6061,150,0.161181409,177.7602341,Uniaxial tension
Al6061,150,0.161420622,176.7185114,Uniaxial tension
Al6061,150,0.161669017,175.5453676,Uniaxial tension
Al6061,150,0.161944469,174.3721877,Uniaxial tension
Al6061,150,0.162318763,173.1975072,Uniaxial tension
Al6061,150,0.162464568,172.6069493,Uniaxial tension
Al6061,150,0.16262714,172.1258821,Uniaxial tension
Al6061,150,0.162825837,171.4798814,Uniaxial tension
Al6061,150,0.162826837,0,Uniaxial tension
