Repository: dhruvjha206/Mech-Prop-using-ML

# Mech-Prop-using-ML
Extraction of Mechanical Properties (includes Proportional limit, Yield Point, Ultimate tensile strength, Fracture point) of complex Alloy like Al6061 at various temperatures using Machine Learning.

File: Al6061_20.csv
Alloy_Name,Temp (°C),Strain,Stress_MPa,Specimen_Type
Al6061,20,-1.08E-05,0.598606346,Uniaxial tension
Al6061,20,-1.22E-05,0.606464221,Uniaxial tension
Al6061,20,-1.37E-05,0.612952659,Uniaxial tension
Al6061,20,-2.33E-05,0.61838324,Uniaxial tension
Al6061,20,-4.01E-05,0.731631619,Uniaxial tension
Al6061,20,-5.84E-05,1.496639713,Uniaxial tension
Al6061,20,-6.52E-05,3.133710081,Uniaxial tension
Al6061,20,-6.62E-05,5.872686577,Uniaxial tension
Al6061,20,-5.62E-05,9.842827725,Uniaxial tension
Al6061,20,-3.25E-05,15.10747287,Uniaxial tension
Al6061,20,2.04E-05,21.66441951,Uniaxial tension
Al6061,20,9.59E-05,29.46032966,Uniaxial tension
Al6061,20,0.000193432,37.96124074,Uniaxial tension
Al6061,20,0.000307512,46.97763851,Uniaxial tension
Al6061,20,0.000433851,56.27322015,Uniaxial tension
Al6061,20,0.00057529,65.71335762,Uniaxial tension
Al6061,20,0.00072477,75.19659717,Uniaxial tension
Al6061,20,0.000874964,84.71905191,Uniaxial tension
Al6061,20,0.001030912,94.24093797,Uniaxial tension
Al6061,20,0.001185113,103.720957,Uniaxial tension
Al6061,20,0.00134077,113.0621673,Uniaxial tension
Al6061,20,0.001497386,122.2523136,Uniaxial tension
Al6061,20,0.001652496,131.2968179,Uniaxial tension
Al6061,20,0.001806589,140.2224661,Uniaxial tension
Al6061,20,0.00196246,148.9739777,Uniaxial tension
Al6061,20,0.002115116,157.5431062,Uniaxial tension
Al6061,20,0.002271903,165.9497557,Uniaxial tension
Al6061,20,0.002427261,174.1781673,Uniaxial tension
Al6061,20,0.002580132,182.2675926,Uniaxial tension
Al6061,20,0.002729997,190.1969461,Uniaxial tension
Al6061,20,0.002882492,197.8237089,Uniaxial tension
Al6061,20,0.003034506,205.1845684,Uniaxial tension
Al6061,20,0.003190732,212.1848086,Uniaxial tension
Al6061,20,0.003348388,218.7959842,Uniaxial tension
Al6061,20,0.003514455,225.07608,Uniaxial tension
Al6061,20,0.003685869,230.9090006,Uniaxial tension
Al6061,20,0.003874299,236.2551299,Uniaxial tension
Al6061,20,0.004087002,241.1538458,Uniaxial tension
Al6061,20,0.004332186,245.5321954,Uniaxial tension
Al6061,20,0.00462668,249.4298707,Uniaxial tension
Al6061,20,0.004968248,252.8000095,Uniaxial tension
Al6061,20,0.005357969,255.4674444,Uniaxial tension
Al6061,20,0.005793959,257.5902402,Uniaxial tension
Al6061,20,0.006476248,259.496364,Uniaxial tension
Al6061,20,0.007198821,260.9254544,Uniaxial tension
Al6061,20,0.007953291,262.016238,Uniaxial tension
Al6061,20,0.008726944,262.8220976,Uniaxial tension
Al6061,20,0.009515919,263.4632986,Uniaxial tension
Al6061,20,0.010312618,264.1024894,Uniaxial tension
Al6061,20,0.011123198,264.6895546,Uniaxial tension
Al6061,20,0.011730388,264.9347035,Uniaxial tension
Al6061,20,0.01232722,265.1982273,Uniaxial tension
Al6061,20,0.012910943,265.5300578,Uniaxial tension
Al6061,20,0.013478297,265.8431897,Uniaxial tension
Al6061,20,0.014033052,266.1689276,Uniaxial tension
Al6061,20,0.014578661,266.4658637,Uniaxial tension
Al6061,20,0.015108248,266.7333706,Uniaxial tension
Al6061,20,0.01563445,267.0561684,Uniaxial tension
Al6061,20,0.016159743,267.4688086,Uniaxial tension
Al6061,20,0.016687215,267.8248576,Uniaxial tension
Al6061,20,0.017211685,268.1514339,Uniaxial tension
Al6061,20,0.017738236,268.4471381,Uniaxial tension
Al6061,20,0.018265165,268.820158,Uniaxial tension
Al6061,20,0.018797968,269.1749853,Uniaxial tension
Al6061,20,0.019327912,269.4706973,Uniaxial tension
Al6061,20,0.019858537,269.6956907,Uniaxial tension
Al6061,20,0.020387773,269.9559744,Uniaxial tension
Al6061,20,0.020917954,270.3042136,Uniaxial tension
Al6061,20,0.021456061,270.6016588,Uniaxial tension
Al6061,20,0.021990347,270.8299535,Uniaxial tension
Al6061,20,0.022517813,271.0995421,Uniaxial tension
Al6061,20,0.023048372,271.3671047,Uniaxial tension
Al6061,20,0.023574743,271.6751907,Uniaxial tension
Al6061,20,0.024099222,271.9387563,Uniaxial tension
Al6061,20,0.024624046,272.1490349,Uniaxial tension
Al6061,20,0.025137729,272.4203433,Uniaxial tension
Al6061,20,0.02565564,272.7640306,Uniaxial tension
Al6061,20,0.026168423,273.0876954,Uniaxial tension
Al6061,20,0.026679097,273.3804673,Uniaxial tension
Al6061,20,0.02718943,273.7006159,Uniaxial tension
Al6061,20,0.027697649,273.9699827,Uniaxial tension
Al6061,20,0.028202342,274.2636986,Uniaxial tension
Al6061,20,0.028709834,274.5208082,Uniaxial tension
Al6061,20,0.029215824,274.7482913,Uniaxial tension
Al6061,20,0.029729169,275.0091959,Uniaxial tension
Al6061,20,0.030244512,275.3026172,Uniaxial tension
Al6061,20,0.030761221,275.4799151,Uniaxial tension
Al6061,20,0.031281939,275.7462427,Uniaxial tension
Al6061,20,0.03180289,275.9862948,Uniaxial tension
Al6061,20,0.032320953,276.2571424,Uniaxial tension
Al6061,20,0.03283485,276.4889672,Uniaxial tension
Al6061,20,0.033349953,276.7104736,Uniaxial tension
Al6061,20,0.033860558,276.939609,Uniaxial tension
Al6061,20,0.03437267,277.2115822,Uniaxial tension
Al6061,20,0.034880417,277.4656692,Uniaxial tension
Al6061,20,0.035392383,277.736738,Uniaxial tension
Al6061,20,0.035903843,277.999063,Uniaxial tension
Al6061,20,0.036420832,278.2485538,Uniaxial tension
Al6061,20,0.036936146,278.4714929,Uniaxial tension
Al6061,20,0.037457838,278.7249182,Uniaxial tension
Al6061,20,0.037976636,279.0116063,Uniaxial tension
Al6061,20,0.038497671,279.2793507,Uniaxial tension
Al6061,20,0.039016939,279.4926805,Uniaxial tension
Al6061,20,0.03954082,279.7302217,Uniaxial tension
Al6061,20,0.040054833,279.9447301,Uniaxial tension
Al6061,20,0.040571438,280.1562518,Uniaxial tension
Al6061,20,0.041079305,280.3780751,Uniaxial tension
Al6061,20,0.041587619,280.5821606,Uniaxial tension
Al6061,20,0.042097432,280.7792514,Uniaxial tension
Al6061,20,0.042606011,281.0277547,Uniaxial tension
Al6061,20,0.043113595,281.1925974,Uniaxial tension
Al6061,20,0.043627556,281.4435363,Uniaxial tension
Al6061,20,0.044140539,281.698465,Uniaxial tension
Al6061,20,0.044658523,281.9021094,Uniaxial tension
Al6061,20,0.045180708,282.0823447,Uniaxial tension
Al6061,20,0.045705634,282.2783761,Uniaxial tension
Al6061,20,0.046232702,282.4775058,Uniaxial tension
Al6061,20,0.046759029,282.7397283,Uniaxial tension
Al6061,20,0.047285248,282.9168578,Uniaxial tension
Al6061,20,0.047806611,283.0953769,Uniaxial tension
Al6061,20,0.048335815,283.2818101,Uniaxial tension
Al6061,20,0.048863624,283.5127917,Uniaxial tension
Al6061,20,0.049389273,283.7249766,Uniaxial tension
Al6061,20,0.049917287,283.8952971,Uniaxial tension
Al6061,20,0.050444665,284.0982073,Uniaxial tension
Al6061,20,0.050967683,284.2956736,Uniaxial tension
Al6061,20,0.05149889,284.4760682,Uniaxial tension
Al6061,20,0.052024986,284.7004454,Uniaxial tension
Al6061,20,0.052553609,284.8633026,Uniaxial tension
Al6061,20,0.053088384,285.0109465,Uniaxial tension
Al6061,20,0.053622298,285.2279418,Uniaxial tension
Al6061,20,0.05415832,285.3448573,Uniaxial tension
Al6061,20,0.054699278,285.5035788,Uniaxial tension
Al6061,20,0.055238197,285.6819276,Uniaxial tension
Al6061,20,0.055781359,285.8515953,Uniaxial tension
Al6061,20,0.056323629,286.0079798,Uniaxial tension
Al6061,20,0.056865643,286.204143,Uniaxial tension
Al6061,20,0.057412014,286.4044928,Uniaxial tension
Al6061,20,0.057962063,286.6259032,Uniaxial tension
Al6061,20,0.058515669,286.8467904,Uniaxial tension
Al6061,20,0.059094757,287.0314966,Uniaxial tension
Al6061,20,0.059674127,287.1338507,Uniaxial tension
Al6061,20,0.060250226,287.2934443,Uniaxial tension
Al6061,20,0.060816028,287.4163746,Uniaxial tension
Al6061,20,0.061389923,287.5197732,Uniaxial tension
Al6061,20,0.061963213,287.6652063,Uniaxial tension
Al6061,20,0.062537423,287.7605638,Uniaxial tension
Al6061,20,0.063091994,287.9196721,Uniaxial tension
Al6061,20,0.063645202,288.1071642,Uniaxial tension
Al6061,20,0.064207988,288.2437827,Uniaxial tension
Al6061,20,0.064782899,288.4067777,Uniaxial tension
Al6061,20,0.065349545,288.5967191,Uniaxial tension
Al6061,20,0.065918033,288.6889553,Uniaxial tension
Al6061,20,0.066491595,288.8097136,Uniaxial tension
Al6061,20,0.067064259,288.9592262,Uniaxial tension
Al6061,20,0.06764244,289.0891205,Uniaxial tension
Al6061,20,0.068216174,289.2561121,Uniaxial tension
Al6061,20,0.068795835,289.3756631,Uniaxial tension
Al6061,20,0.069382225,289.4641388,Uniaxial tension
Al6061,20,0.069971247,289.587333,Uniaxial tension
Al6061,20,0.070558247,289.7102388,Uniaxial tension
Al6061,20,0.071150265,289.7973542,Uniaxial tension
Al6061,20,0.071743458,289.941281,Uniaxial tension
Al6061,20,0.07234014,290.0760325,Uniaxial tension
Al6061,20,0.07293902,290.2176395,Uniaxial tension
Al6061,20,0.073540517,290.3096502,Uniaxial tension
Al6061,20,0.074147391,290.4384295,Uniaxial tension
Al6061,20,0.07476088,290.5911893,Uniaxial tension
Al6061,20,0.07537443,290.7307276,Uniaxial tension
Al6061,20,0.07599282,290.8009506,Uniaxial tension
Al6061,20,0.076620519,290.8501391,Uniaxial tension
Al6061,20,0.077247795,290.9198937,Uniaxial tension
Al6061,20,0.077876963,291.0438529,Uniaxial tension
Al6061,20,0.078509705,291.153034,Uniaxial tension
Al6061,20,0.079145085,291.2181357,Uniaxial tension
Al6061,20,0.079790718,291.2918308,Uniaxial tension
Al6061,20,0.080445033,291.4087161,Uniaxial tension
Al6061,20,0.081103634,291.4931024,Uniaxial tension
Al6061,20,0.08176802,291.5701997,Uniaxial tension
Al6061,20,0.082440282,291.620916,Uniaxial tension
Al6061,20,0.083114375,291.6526635,Uniaxial tension
Al6061,20,0.083800897,291.7050793,Uniaxial tension
Al6061,20,0.084488361,291.7192373,Uniaxial tension
Al6061,20,0.085170305,291.7367661,Uniaxial tension
Al6061,20,0.085858739,291.7725786,Uniaxial tension
Al6061,20,0.086550824,291.8214433,Uniaxial tension
Al6061,20,0.087245755,291.7940392,Uniaxial tension
Al6061,20,0.087947504,291.7730919,Uniaxial tension
Al6061,20,0.088641819,291.7319251,Uniaxial tension
Al6061,20,0.08933702,291.6738921,Uniaxial tension
Al6061,20,0.090042704,291.5625513,Uniaxial tension
Al6061,20,0.090739031,291.4490381,Uniaxial tension
Al6061,20,0.091436878,291.2030672,Uniaxial tension
Al6061,20,0.092139273,291.0273618,Uniaxial tension
Al6061,20,0.092833526,290.7961868,Uniaxial tension
Al6061,20,0.093532376,290.4679301,Uniaxial tension
Al6061,20,0.094223118,290.0855047,Uniaxial tension
Al6061,20,0.094913342,289.6270712,Uniaxial tension
Al6061,20,0.095612644,289.1108212,Uniaxial tension
Al6061,20,0.096318187,288.5315253,Uniaxial tension
Al6061,20,0.097039453,287.8459524,Uniaxial tension
Al6061,20,0.097792054,287.0662807,Uniaxial tension
Al6061,20,0.09858023,286.1818224,Uniaxial tension
Al6061,20,0.099411025,285.1956586,Uniaxial tension
Al6061,20,0.10026104,284.0827605,Uniaxial tension
Al6061,20,0.101153925,282.8206627,Uniaxial tension
Al6061,20,0.102075434,281.4918966,Uniaxial tension
Al6061,20,0.103015906,279.7492012,Uniaxial tension
Al6061,20,0.103486898,278.9606662,Uniaxial tension
Al6061,20,0.103954947,278.1559393,Uniaxial tension
Al6061,20,0.10442524,277.2499946,Uniaxial tension
Al6061,20,0.10442624,0,Uniaxial tension
