Repository: dhruvjha206/Mech-Prop-using-ML

# Mech-Prop-using-ML
Extraction of Mechanical Properties (includes Proportional limit, Yield Point, Ultimate tensile strength, Fracture point) of complex Alloy like Al6061 at various temperatures using Machine Learning.

File: Al6061_200.csv
Alloy_Name,Temp (°C),Strain,Stress_MPa,Specimen_Type
Al6061,200,-1.17E-05,-0.153762233,Uniaxial tension
Al6061,200,-5.92E-06,-0.174206876,Uniaxial tension
Al6061,200,7.93E-06,-0.11095332,Uniaxial tension
Al6061,200,1.07E-05,0.168666136,Uniaxial tension
Al6061,200,2.14E-05,0.682851094,Uniaxial tension
Al6061,200,3.89E-05,1.44399749,Uniaxial tension
Al6061,200,6.26E-05,2.680360984,Uniaxial tension
Al6061,200,9.03E-05,4.287924626,Uniaxial tension
Al6061,200,0.000129736,6.19438279,Uniaxial tension
Al6061,200,0.00014875,8.315755414,Uniaxial tension
Al6061,200,0.000175267,10.44105686,Uniaxial tension
Al6061,200,0.000192242,12.64785917,Uniaxial tension
Al6061,200,0.000205441,14.97009934,Uniaxial tension
Al6061,200,0.000220541,17.24303514,Uniaxial tension
Al6061,200,0.000236901,19.45870873,Uniaxial tension
Al6061,200,0.000244033,21.77626704,Uniaxial tension
Al6061,200,0.000263668,24.13523837,Uniaxial tension
Al6061,200,0.000285993,26.65745739,Uniaxial tension
Al6061,200,0.000319554,29.25223649,Uniaxial tension
Al6061,200,0.00035965,31.87536033,Uniaxial tension
Al6061,200,0.000392361,34.48371775,Uniaxial tension
Al6061,200,0.000426864,37.08560274,Uniaxial tension
Al6061,200,0.000455259,39.66108252,Uniaxial tension
Al6061,200,0.000491295,42.2849214,Uniaxial tension
Al6061,200,0.00053692,44.89439221,Uniaxial tension
Al6061,200,0.000581679,47.48225594,Uniaxial tension
Al6061,200,0.000621197,50.08359888,Uniaxial tension
Al6061,200,0.000660285,52.66506406,Uniaxial tension
Al6061,200,0.00070792,55.30688186,Uniaxial tension
Al6061,200,0.000737661,57.97693896,Uniaxial tension
Al6061,200,0.000794829,60.65960864,Uniaxial tension
Al6061,200,0.000837031,63.32887728,Uniaxial tension
Al6061,200,0.000888417,65.97847928,Uniaxial tension
Al6061,200,0.000940043,68.64762847,Uniaxial tension
Al6061,200,0.000992602,71.23712872,Uniaxial tension
Al6061,200,0.001036214,73.82233962,Uniaxial tension
Al6061,200,0.001109725,76.37461173,Uniaxial tension
Al6061,200,0.00115172,78.914717,Uniaxial tension
Al6061,200,0.001203091,81.43026864,Uniaxial tension
Al6061,200,0.001250312,83.96653539,Uniaxial tension
Al6061,200,0.001297998,86.44849371,Uniaxial tension
Al6061,200,0.001351027,88.97875455,Uniaxial tension
Al6061,200,0.001407066,91.49743488,Uniaxial tension
Al6061,200,0.00145716,94.03021368,Uniaxial tension
Al6061,200,0.001519055,96.55738871,Uniaxial tension
Al6061,200,0.001571013,99.07240133,Uniaxial tension
Al6061,200,0.001619757,101.5634063,Uniaxial tension
Al6061,200,0.001673724,104.0070294,Uniaxial tension
Al6061,200,0.001711248,106.442939,Uniaxial tension
Al6061,200,0.001766387,108.8591897,Uniaxial tension
Al6061,200,0.001818883,111.2255127,Uniaxial tension
Al6061,200,0.001867758,113.5430863,Uniaxial tension
Al6061,200,0.001923351,115.8798304,Uniaxial tension
Al6061,200,0.001979193,118.2047288,Uniaxial tension
Al6061,200,0.002033418,120.5214066,Uniaxial tension
Al6061,200,0.002100115,122.7919461,Uniaxial tension
Al6061,200,0.002152448,125.018208,Uniaxial tension
Al6061,200,0.002208472,127.1829777,Uniaxial tension
Al6061,200,0.002251328,129.3551922,Uniaxial tension
Al6061,200,0.002300524,131.548365,Uniaxial tension
Al6061,200,0.002356053,133.6644659,Uniaxial tension
Al6061,200,0.002409561,135.7552642,Uniaxial tension
Al6061,200,0.002458696,137.8453771,Uniaxial tension
Al6061,200,0.002504279,139.9276799,Uniaxial tension
Al6061,200,0.002551453,142.0441376,Uniaxial tension
Al6061,200,0.002603397,144.1053943,Uniaxial tension
Al6061,200,0.002656278,146.0368311,Uniaxial tension
Al6061,200,0.002706716,147.9976723,Uniaxial tension
Al6061,200,0.002758864,149.937649,Uniaxial tension
Al6061,200,0.00281026,151.8775993,Uniaxial tension
Al6061,200,0.002861205,153.7805932,Uniaxial tension
Al6061,200,0.0029092,155.6406954,Uniaxial tension
Al6061,200,0.00296885,157.4547757,Uniaxial tension
Al6061,200,0.003019196,159.3334115,Uniaxial tension
Al6061,200,0.003070194,161.1364684,Uniaxial tension
Al6061,200,0.003118199,162.9286842,Uniaxial tension
Al6061,200,0.003177239,164.6135457,Uniaxial tension
Al6061,200,0.003238068,166.3149349,Uniaxial tension
Al6061,200,0.003295106,167.9844305,Uniaxial tension
Al6061,200,0.003355096,169.6557902,Uniaxial tension
Al6061,200,0.003418489,171.190172,Uniaxial tension
Al6061,200,0.00348005,172.759215,Uniaxial tension
Al6061,200,0.003545363,174.2709861,Uniaxial tension
Al6061,200,0.003609,175.7560956,Uniaxial tension
Al6061,200,0.003678704,177.1304049,Uniaxial tension
Al6061,200,0.003760304,178.4123281,Uniaxial tension
Al6061,200,0.003838986,179.6275082,Uniaxial tension
Al6061,200,0.003928836,180.7953177,Uniaxial tension
Al6061,200,0.004039313,181.8442066,Uniaxial tension
Al6061,200,0.004147754,182.7937295,Uniaxial tension
Al6061,200,0.004254655,183.6576465,Uniaxial tension
Al6061,200,0.004369223,184.4558254,Uniaxial tension
Al6061,200,0.004495644,185.1630614,Uniaxial tension
Al6061,200,0.004628923,185.7700613,Uniaxial tension
Al6061,200,0.004759785,186.2862909,Uniaxial tension
Al6061,200,0.0048812,186.6889279,Uniaxial tension
Al6061,200,0.005019797,187.024834,Uniaxial tension
Al6061,200,0.005176271,187.3135146,Uniaxial tension
Al6061,200,0.005327189,187.5588657,Uniaxial tension
Al6061,200,0.005478997,187.7846891,Uniaxial tension
Al6061,200,0.005631107,187.9459308,Uniaxial tension
Al6061,200,0.005787683,188.0887057,Uniaxial tension
Al6061,200,0.005948698,188.2356252,Uniaxial tension
Al6061,200,0.006111604,188.3715842,Uniaxial tension
Al6061,200,0.006272728,188.4990639,Uniaxial tension
Al6061,200,0.006446734,188.6023956,Uniaxial tension
Al6061,200,0.006615247,188.7093194,Uniaxial tension
Al6061,200,0.006781017,188.8044944,Uniaxial tension
Al6061,200,0.006961984,188.8963918,Uniaxial tension
Al6061,200,0.007142771,188.9811608,Uniaxial tension
Al6061,200,0.007318919,189.0401174,Uniaxial tension
Al6061,200,0.007499384,189.062798,Uniaxial tension
Al6061,200,0.007669756,189.0954574,Uniaxial tension
Al6061,200,0.007847103,189.1118852,Uniaxial tension
Al6061,200,0.008038115,189.1484816,Uniaxial tension
Al6061,200,0.008220713,189.168187,Uniaxial tension
Al6061,200,0.008401631,189.2027412,Uniaxial tension
Al6061,200,0.008590901,189.2418238,Uniaxial tension
Al6061,200,0.008773473,189.3103131,Uniaxial tension
Al6061,200,0.0089661,189.3491529,Uniaxial tension
Al6061,200,0.009156721,189.3698681,Uniaxial tension
Al6061,200,0.009343324,189.4104258,Uniaxial tension
Al6061,200,0.009528738,189.4360348,Uniaxial tension
Al6061,200,0.00969533,189.4340427,Uniaxial tension
Al6061,200,0.00988329,189.4490131,Uniaxial tension
Al6061,200,0.010076573,189.44095,Uniaxial tension
Al6061,200,0.010263505,189.4451511,Uniaxial tension
Al6061,200,0.010455517,189.4709729,Uniaxial tension
Al6061,200,0.010638872,189.4665561,Uniaxial tension
Al6061,200,0.010829675,189.4797964,Uniaxial tension
Al6061,200,0.011044795,189.488419,Uniaxial tension
Al6061,200,0.011229255,189.5083211,Uniaxial tension
Al6061,200,0.011422074,189.5275935,Uniaxial tension
Al6061,200,0.011614732,189.5318294,Uniaxial tension
Al6061,200,0.011803927,189.5284406,Uniaxial tension
Al6061,200,0.011999886,189.5090383,Uniaxial tension
Al6061,200,0.012190761,189.4842956,Uniaxial tension
Al6061,200,0.012373596,189.4752936,Uniaxial tension
Al6061,200,0.012573303,189.458897,Uniaxial tension
Al6061,200,0.012763849,189.4670589,Uniaxial tension
Al6061,200,0.012951459,189.4364715,Uniaxial tension
Al6061,200,0.013135097,189.4098212,Uniaxial tension
Al6061,200,0.013327302,189.4176519,Uniaxial tension
Al6061,200,0.013519317,189.4150478,Uniaxial tension
Al6061,200,0.01371409,189.4016073,Uniaxial tension
Al6061,200,0.013898967,189.3649152,Uniaxial tension
Al6061,200,0.014082193,189.3031224,Uniaxial tension
Al6061,200,0.014277298,189.3037171,Uniaxial tension
Al6061,200,0.014468895,189.3012007,Uniaxial tension
Al6061,200,0.014655461,189.3068195,Uniaxial tension
Al6061,200,0.014815009,189.3135155,Uniaxial tension
Al6061,200,0.015011102,189.3470504,Uniaxial tension
Al6061,200,0.015205142,189.3779397,Uniaxial tension
Al6061,200,0.015399006,189.4134469,Uniaxial tension
Al6061,200,0.015591284,189.4354043,Uniaxial tension
Al6061,200,0.015790688,189.433143,Uniaxial tension
Al6061,200,0.015983357,189.3982815,Uniaxial tension
Al6061,200,0.016203001,189.398645,Uniaxial tension
Al6061,200,0.016390796,189.3803819,Uniaxial tension
Al6061,200,0.016586175,189.3794237,Uniaxial tension
Al6061,200,0.016790358,189.357201,Uniaxial tension
Al6061,200,0.016986277,189.3437966,Uniaxial tension
Al6061,200,0.017179546,189.3464264,Uniaxial tension
Al6061,200,0.017374325,189.3451405,Uniaxial tension
Al6061,200,0.01757122,189.3202434,Uniaxial tension
Al6061,200,0.017771602,189.2963706,Uniaxial tension
Al6061,200,0.017970197,189.2590919,Uniaxial tension
Al6061,200,0.018165287,189.2525738,Uniaxial tension
Al6061,200,0.018355436,189.2358381,Uniaxial tension
Al6061,200,0.018552579,189.2404679,Uniaxial tension
Al6061,200,0.018753267,189.2465442,Uniaxial tension
Al6061,200,0.018958023,189.2374626,Uniaxial tension
Al6061,200,0.019160162,189.2327546,Uniaxial tension
Al6061,200,0.01935754,189.2327168,Uniaxial tension
Al6061,200,0.019554019,189.2145291,Uniaxial tension
Al6061,200,0.019758382,189.1798282,Uniaxial tension
Al6061,200,0.019965742,189.1131837,Uniaxial tension
Al6061,200,0.020163861,189.0875411,Uniaxial tension
Al6061,200,0.020359023,189.0745014,Uniaxial tension
Al6061,200,0.020557765,189.0221501,Uniaxial tension
Al6061,200,0.020758819,188.9662702,Uniaxial tension
Al6061,200,0.020958188,188.9236439,Uniaxial tension
Al6061,200,0.021158435,188.900465,Uniaxial tension
Al6061,200,0.021348185,188.8878084,Uniaxial tension
Al6061,200,0.021549398,188.8596712,Uniaxial tension
Al6061,200,0.021745035,188.8370385,Uniaxial tension
Al6061,200,0.021941652,188.8123585,Uniaxial tension
Al6061,200,0.022141346,188.807552,Uniaxial tension
Al6061,200,0.02233843,188.8038824,Uniaxial tension
Al6061,200,0.022536092,188.7814358,Uniaxial tension
Al6061,200,0.02274112,188.759737,Uniaxial tension
Al6061,200,0.022945187,188.7230038,Uniaxial tension
Al6061,200,0.023153462,188.6871523,Uniaxial tension
Al6061,200,0.023357428,188.6738441,Uniaxial tension
Al6061,200,0.023554589,188.5831935,Uniaxial tension
Al6061,200,0.023754498,188.5735404,Uniaxial tension
Al6061,200,0.023970758,188.56502,Uniaxial tension
Al6061,200,0.024178916,188.5436203,Uniaxial tension
Al6061,200,0.024385688,188.5107497,Uniaxial tension
Al6061,200,0.024585599,188.4580256,Uniaxial tension
Al6061,200,0.024787382,188.403261,Uniaxial tension
Al6061,200,0.024989231,188.4047371,Uniaxial tension
Al6061,200,0.025195503,188.3464638,Uniaxial tension
Al6061,200,0.025367098,188.3037822,Uniaxial tension
Al6061,200,0.025557341,188.2662523,Uniaxial tension
Al6061,200,0.025767501,188.2643675,Uniaxial tension
Al6061,200,0.025971022,188.255537,Uniaxial tension
Al6061,200,0.026182793,188.2590634,Uniaxial tension
Al6061,200,0.026396553,188.2531098,Uniaxial tension
Al6061,200,0.026603286,188.2221117,Uniaxial tension
Al6061,200,0.026826243,188.2032997,Uniaxial tension
Al6061,200,0.02704354,188.17672,Uniaxial tension
Al6061,200,0.027237169,188.1337679,Uniaxial tension
Al6061,200,0.027445658,188.1077055,Uniaxial tension
Al6061,200,0.027644408,188.0590247,Uniaxial tension
Al6061,200,0.027851033,188.0095093,Uniaxial tension
Al6061,200,0.02805435,187.9609429,Uniaxial tension
Al6061,200,0.028267736,187.9129325,Uniaxial tension
Al6061,200,0.028479912,187.8818423,Uniaxial tension
Al6061,200,0.028680209,187.8277494,Uniaxial tension
Al6061,200,0.028889787,187.7816725,Uniaxial tension
Al6061,200,0.029100771,187.7390283,Uniaxial tension
Al6061,200,0.029300518,187.7220909,Uniaxial tension
Al6061,200,0.029512172,187.6947363,Uniaxial tension
Al6061,200,0.029716421,187.6550184,Uniaxial tension
Al6061,200,0.029921644,187.611496,Uniaxial tension
Al6061,200,0.030136807,187.5824799,Uniaxial tension
Al6061,200,0.030342469,187.5503858,Uniaxial tension
Al6061,200,0.030551746,187.5377644,Uniaxial tension
Al6061,200,0.030774013,187.4916037,Uniaxial tension
Al6061,200,0.030987084,187.469549,Uniaxial tension
Al6061,200,0.03120245,187.4372124,Uniaxial tension
Al6061,200,0.031413889,187.3975564,Uniaxial tension
Al6061,200,0.031626688,187.3638215,Uniaxial tension
Al6061,200,0.031842666,187.3318241,Uniaxial tension
Al6061,200,0.032053426,187.2792344,Uniaxial tension
Al6061,200,0.032252228,187.2287017,Uniaxial tension
Al6061,200,0.032461652,187.1597184,Uniaxial tension
Al6061,200,0.032671954,187.1041417,Uniaxial tension
Al6061,200,0.032878279,187.0418596,Uniaxial tension
Al6061,200,0.033087227,186.9882183,Uniaxial tension
Al6061,200,0.033299826,186.9388798,Uniaxial tension
Al6061,200,0.033504292,186.9044499,Uniaxial tension
Al6061,200,0.033723129,186.8874958,Uniaxial tension
Al6061,200,0.033939117,186.8732106,Uniaxial tension
Al6061,200,0.034151259,186.8226894,Uniaxial tension
Al6061,200,0.034373121,186.7930677,Uniaxial tension
Al6061,200,0.034591092,186.7461997,Uniaxial tension
Al6061,200,0.034807745,186.706981,Uniaxial tension
Al6061,200,0.035032157,186.6578493,Uniaxial tension
Al6061,200,0.035248446,186.6111744,Uniaxial tension
Al6061,200,0.035463379,186.5441605,Uniaxial tension
Al6061,200,0.035672852,186.4837648,Uniaxial tension
Al6061,200,0.035876116,186.4267724,Uniaxial tension
Al6061,200,0.036087915,186.3702468,Uniaxial tension
Al6061,200,0.036298811,186.3058094,Uniaxial tension
Al6061,200,0.036510184,186.2449231,Uniaxial tension
Al6061,200,0.036738587,186.1995493,Uniaxial tension
Al6061,200,0.03694663,186.1792429,Uniaxial tension
Al6061,200,0.037162914,186.1620785,Uniaxial tension
Al6061,200,0.037371761,186.1325157,Uniaxial tension
Al6061,200,0.037585723,186.1216158,Uniaxial tension
Al6061,200,0.037801338,186.0895012,Uniaxial tension
Al6061,200,0.038010825,186.0791752,Uniaxial tension
Al6061,200,0.03821862,186.0474959,Uniaxial tension
Al6061,200,0.038434828,186.0116287,Uniaxial tension
Al6061,200,0.038662074,185.9953233,Uniaxial tension
Al6061,200,0.038889959,185.9717075,Uniaxial tension
Al6061,200,0.039103155,185.9353684,Uniaxial tension
Al6061,200,0.039322217,185.89663,Uniaxial tension
Al6061,200,0.039547512,185.8459234,Uniaxial tension
Al6061,200,0.039760795,185.8058831,Uniaxial tension
Al6061,200,0.039984305,185.7445801,Uniaxial tension
Al6061,200,0.040209196,185.7030368,Uniaxial tension
Al6061,200,0.04043387,185.6537748,Uniaxial tension
Al6061,200,0.040670151,185.5991393,Uniaxial tension
Al6061,200,0.040896435,185.5683166,Uniaxial tension
Al6061,200,0.041120285,185.5228642,Uniaxial tension
Al6061,200,0.041337708,185.4728323,Uniaxial tension
Al6061,200,0.04156448,185.4310887,Uniaxial tension
Al6061,200,0.041775639,185.3806817,Uniaxial tension
Al6061,200,0.041996423,185.321179,Uniaxial tension
Al6061,200,0.042219813,185.2642209,Uniaxial tension
Al6061,200,0.042443487,185.2102322,Uniaxial tension
Al6061,200,0.04267039,185.1650671,Uniaxial tension
Al6061,200,0.042905624,185.1116193,Uniaxial tension
Al6061,200,0.043130245,185.0627473,Uniaxial tension
Al6061,200,0.04336455,185.0106427,Uniaxial tension
Al6061,200,0.04359893,184.9626263,Uniaxial tension
Al6061,200,0.043829857,184.9289343,Uniaxial tension
Al6061,200,0.044057072,184.8631632,Uniaxial tension
Al6061,200,0.044280335,184.8121563,Uniaxial tension
Al6061,200,0.044499092,184.7621637,Uniaxial tension
Al6061,200,0.044721807,184.6981705,Uniaxial tension
Al6061,200,0.044940657,184.6236606,Uniaxial tension
Al6061,200,0.045161713,184.5614449,Uniaxial tension
Al6061,200,0.045385722,184.5038105,Uniaxial tension
Al6061,200,0.045607386,184.4605549,Uniaxial tension
Al6061,200,0.045838986,184.3987958,Uniaxial tension
Al6061,200,0.046068402,184.3429766,Uniaxial tension
Al6061,200,0.046302389,184.308405,Uniaxial tension
Al6061,200,0.046542944,184.2778963,Uniaxial tension
Al6061,200,0.046763812,184.250663,Uniaxial tension
Al6061,200,0.046987768,184.2161167,Uniaxial tension
Al6061,200,0.047220493,184.1789666,Uniaxial tension
Al6061,200,0.047446067,184.1384936,Uniaxial tension
Al6061,200,0.04767373,184.0742768,Uniaxial tension
Al6061,200,0.047897174,184.0124834,Uniaxial tension
Al6061,200,0.048117444,183.9385017,Uniaxial tension
Al6061,200,0.04835095,183.8877077,Uniaxial tension
Al6061,200,0.048577059,183.8297033,Uniaxial tension
Al6061,200,0.048808653,183.7901217,Uniaxial tension
Al6061,200,0.049041036,183.7504255,Uniaxial tension
Al6061,200,0.049277032,183.7322206,Uniaxial tension
Al6061,200,0.049510049,183.7086218,Uniaxial tension
Al6061,200,0.049742639,183.6828006,Uniaxial tension
Al6061,200,0.049977853,183.6386492,Uniaxial tension
Al6061,200,0.050217018,183.5945261,Uniaxial tension
Al6061,200,0.050452242,183.5090763,Uniaxial tension
Al6061,200,0.050688037,183.4244518,Uniaxial tension
Al6061,200,0.05092604,183.3530399,Uniaxial tension
Al6061,200,0.051166416,183.2864233,Uniaxial tension
Al6061,200,0.051405962,183.2441837,Uniaxial tension
Al6061,200,0.051650246,183.1853917,Uniaxial tension
Al6061,200,0.051887372,183.1401552,Uniaxial tension
Al6061,200,0.052119671,183.095634,Uniaxial tension
Al6061,200,0.052357294,183.0575226,Uniaxial tension
Al6061,200,0.05258504,182.9960835,Uniaxial tension
Al6061,200,0.052824189,182.9286586,Uniaxial tension
Al6061,200,0.053061415,182.8717714,Uniaxial tension
Al6061,200,0.053291128,182.8139002,Uniaxial tension
Al6061,200,0.053524872,182.7392329,Uniaxial tension
Al6061,200,0.053766523,182.6967478,Uniaxial tension
Al6061,200,0.053999604,182.6453,Uniaxial tension
Al6061,200,0.054232884,182.5789607,Uniaxial tension
Al6061,200,0.054463705,182.4843358,Uniaxial tension
Al6061,200,0.054694754,182.399284,Uniaxial tension
Al6061,200,0.054930649,182.3429957,Uniaxial tension
Al6061,200,0.055168183,182.2594146,Uniaxial tension
Al6061,200,0.05540054,182.1729349,Uniaxial tension
Al6061,200,0.055639976,182.1216007,Uniaxial tension
Al6061,200,0.055888412,182.0985171,Uniaxial tension
Al6061,200,0.056127531,182.1012697,Uniaxial tension
Al6061,200,0.056369155,182.0720518,Uniaxial tension
Al6061,200,0.056610073,182.0256906,Uniaxial tension
Al6061,200,0.056848985,181.9931847,Uniaxial tension
Al6061,200,0.057090701,181.9706034,Uniaxial tension
Al6061,200,0.057330159,181.8687674,Uniaxial tension
Al6061,200,0.057561747,181.8128804,Uniaxial tension
Al6061,200,0.057802056,181.7870075,Uniaxial tension
Al6061,200,0.058048167,181.6968565,Uniaxial tension
Al6061,200,0.058292744,181.6158172,Uniaxial tension
Al6061,200,0.058538401,181.6122264,Uniaxial tension
Al6061,200,0.058787328,181.5879471,Uniaxial tension
Al6061,200,0.059042001,181.6042302,Uniaxial tension
Al6061,200,0.059293866,181.5688576,Uniaxial tension
Al6061,200,0.059549711,181.500209,Uniaxial tension
Al6061,200,0.059797586,181.4788693,Uniaxial tension
Al6061,200,0.060045107,181.4582707,Uniaxial tension
Al6061,200,0.060295386,181.363253,Uniaxial tension
Al6061,200,0.060539785,181.2621567,Uniaxial tension
Al6061,200,0.060786327,181.1408448,Uniaxial tension
Al6061,200,0.061040145,181.0402276,Uniaxial tension
Al6061,200,0.06127943,180.9636753,Uniaxial tension
Al6061,200,0.061525744,180.9026184,Uniaxial tension
Al6061,200,0.061780785,180.834978,Uniaxial tension
Al6061,200,0.062032819,180.7858542,Uniaxial tension
Al6061,200,0.062283314,180.7608411,Uniaxial tension
Al6061,200,0.062531276,180.7503168,Uniaxial tension
Al6061,200,0.062782074,180.7184675,Uniaxial tension
Al6061,200,0.063036335,180.6605301,Uniaxial tension
Al6061,200,0.06329634,180.5846238,Uniaxial tension
Al6061,200,0.063542945,180.5069897,Uniaxial tension
Al6061,200,0.063780873,180.4183663,Uniaxial tension
Al6061,200,0.064034436,180.2873473,Uniaxial tension
Al6061,200,0.064280233,180.1789366,Uniaxial tension
Al6061,200,0.064526578,180.0921498,Uniaxial tension
Al6061,200,0.064775873,180.0253484,Uniaxial tension
Al6061,200,0.065017672,179.9609707,Uniaxial tension
Al6061,200,0.065264353,179.926681,Uniaxial tension
Al6061,200,0.06552335,179.876969,Uniaxial tension
Al6061,200,0.065761063,179.8733651,Uniaxial tension
Al6061,200,0.066016836,179.8728152,Uniaxial tension
Al6061,200,0.066267702,179.8494463,Uniaxial tension
Al6061,200,0.0665251,179.8205725,Uniaxial tension
Al6061,200,0.066769365,179.8020881,Uniaxial tension
Al6061,200,0.067028869,179.7580461,Uniaxial tension
Al6061,200,0.067287546,179.732449,Uniaxial tension
Al6061,200,0.067555213,179.6900348,Uniaxial tension
Al6061,200,0.067806971,179.6364175,Uniaxial tension
Al6061,200,0.068061168,179.5930239,Uniaxial tension
Al6061,200,0.068316657,179.5319794,Uniaxial tension
Al6061,200,0.068592278,179.4825968,Uniaxial tension
Al6061,200,0.068855109,179.4295326,Uniaxial tension
Al6061,200,0.069113913,179.3541013,Uniaxial tension
Al6061,200,0.069380594,179.2997063,Uniaxial tension
Al6061,200,0.069644645,179.2399878,Uniaxial tension
Al6061,200,0.06991539,179.174667,Uniaxial tension
Al6061,200,0.070181207,179.104611,Uniaxial tension
Al6061,200,0.070440787,179.0296852,Uniaxial tension
Al6061,200,0.070704567,178.9700076,Uniaxial tension
Al6061,200,0.070974937,178.9069853,Uniaxial tension
Al6061,200,0.07123668,178.8416079,Uniaxial tension
Al6061,200,0.071509905,178.7890265,Uniaxial tension
Al6061,200,0.071773319,178.7267871,Uniaxial tension
Al6061,200,0.072038571,178.6857419,Uniaxial tension
Al6061,200,0.072307372,178.6363524,Uniaxial tension
Al6061,200,0.072569141,178.5796256,Uniaxial tension
Al6061,200,0.072822275,178.5448145,Uniaxial tension
Al6061,200,0.073081541,178.4952033,Uniaxial tension
Al6061,200,0.073344272,178.434953,Uniaxial tension
Al6061,200,0.073611106,178.3767097,Uniaxial tension
Al6061,200,0.073880829,178.3027216,Uniaxial tension
Al6061,200,0.07415689,178.1956116,Uniaxial tension
Al6061,200,0.074419564,178.0641435,Uniaxial tension
Al6061,200,0.074700004,177.937337,Uniaxial tension
Al6061,200,0.074963082,177.803818,Uniaxial tension
Al6061,200,0.075213629,177.6987185,Uniaxial tension
Al6061,200,0.075473727,177.5996714,Uniaxial tension
Al6061,200,0.075727921,177.5183316,Uniaxial tension
Al6061,200,0.075969547,177.4882588,Uniaxial tension
Al6061,200,0.076237234,177.4623515,Uniaxial tension
Al6061,200,0.076492145,177.4566376,Uniaxial tension
Al6061,200,0.076757113,177.4640613,Uniaxial tension
Al6061,200,0.077039317,177.4491167,Uniaxial tension
Al6061,200,0.077306013,177.4156109,Uniaxial tension
Al6061,200,0.077573256,177.3898576,Uniaxial tension
Al6061,200,0.077848874,177.3645973,Uniaxial tension
Al6061,200,0.078107041,177.3327711,Uniaxial tension
Al6061,200,0.07836605,177.2922694,Uniaxial tension
Al6061,200,0.078646226,177.2452851,Uniaxial tension
Al6061,200,0.078917749,177.1840996,Uniaxial tension
Al6061,200,0.079197197,177.1411911,Uniaxial tension
Al6061,200,0.079484852,177.0906719,Uniaxial tension
Al6061,200,0.079765099,177.0195016,Uniaxial tension
Al6061,200,0.080052865,176.9672467,Uniaxial tension
Al6061,200,0.080346948,176.8897558,Uniaxial tension
Al6061,200,0.080625792,176.8174915,Uniaxial tension
Al6061,200,0.080910318,176.7546222,Uniaxial tension
Al6061,200,0.081190417,176.6887581,Uniaxial tension
Al6061,200,0.081463978,176.6278145,Uniaxial tension
Al6061,200,0.081739138,176.5606278,Uniaxial tension
Al6061,200,0.082012863,176.4971994,Uniaxial tension
Al6061,200,0.082290027,176.4304,Uniaxial tension
Al6061,200,0.082570647,176.3561463,Uniaxial tension
Al6061,200,0.082851442,176.3059397,Uniaxial tension
Al6061,200,0.083131732,176.241059,Uniaxial tension
Al6061,200,0.083413169,176.1464476,Uniaxial tension
Al6061,200,0.083673216,176.0832958,Uniaxial tension
Al6061,200,0.083961798,176.0309827,Uniaxial tension
Al6061,200,0.084249609,175.9747177,Uniaxial tension
Al6061,200,0.084519249,175.9173436,Uniaxial tension
Al6061,200,0.084793825,175.8318884,Uniaxial tension
Al6061,200,0.085080643,175.7605849,Uniaxial tension
Al6061,200,0.08537453,175.6842952,Uniaxial tension
Al6061,200,0.085689315,175.6102856,Uniaxial tension
Al6061,200,0.085978093,175.523066,Uniaxial tension
Al6061,200,0.086258454,175.4339467,Uniaxial tension
Al6061,200,0.086542823,175.3359351,Uniaxial tension
Al6061,200,0.086830133,175.2567322,Uniaxial tension
Al6061,200,0.08711171,175.1809715,Uniaxial tension
Al6061,200,0.087389262,175.1184466,Uniaxial tension
Al6061,200,0.087671505,175.0352451,Uniaxial tension
Al6061,200,0.087960418,174.9702664,Uniaxial tension
Al6061,200,0.088253883,174.9316436,Uniaxial tension
Al6061,200,0.088554073,174.8966424,Uniaxial tension
Al6061,200,0.088842162,174.8464648,Uniaxial tension
Al6061,200,0.089130581,174.7976927,Uniaxial tension
Al6061,200,0.089407228,174.7554323,Uniaxial tension
Al6061,200,0.089682613,174.6453817,Uniaxial tension
Al6061,200,0.089955691,174.5175465,Uniaxial tension
Al6061,200,0.090231921,174.4021761,Uniaxial tension
Al6061,200,0.09050974,174.317311,Uniaxial tension
Al6061,200,0.090798266,174.2376201,Uniaxial tension
Al6061,200,0.091079265,174.1545941,Uniaxial tension
Al6061,200,0.091368914,174.0898209,Uniaxial tension
Al6061,200,0.091655322,174.1080157,Uniaxial tension
Al6061,200,0.091950829,174.1026488,Uniaxial tension
Al6061,200,0.092247737,174.0909082,Uniaxial tension
Al6061,200,0.092544042,174.0575146,Uniaxial tension
Al6061,200,0.092830258,174.0122739,Uniaxial tension
Al6061,200,0.093125662,173.9671949,Uniaxial tension
Al6061,200,0.093423884,173.904051,Uniaxial tension
Al6061,200,0.09372187,173.8325501,Uniaxial tension
Al6061,200,0.094019113,173.7718015,Uniaxial tension
Al6061,200,0.094311545,173.6984999,Uniaxial tension
Al6061,200,0.094607331,173.6260972,Uniaxial tension
Al6061,200,0.094899423,173.5522892,Uniaxial tension
Al6061,200,0.095184282,173.475659,Uniaxial tension
Al6061,200,0.095480815,173.4046232,Uniaxial tension
Al6061,200,0.095779233,173.3224148,Uniaxial tension
Al6061,200,0.096078778,173.2515469,Uniaxial tension
Al6061,200,0.096379017,173.1743243,Uniaxial tension
Al6061,200,0.096675407,173.0797552,Uniaxial tension
Al6061,200,0.096982115,173.0018193,Uniaxial tension
Al6061,200,0.097297401,172.9121726,Uniaxial tension
Al6061,200,0.097599923,172.8300196,Uniaxial tension
Al6061,200,0.097902139,172.7271511,Uniaxial tension
Al6061,200,0.098196869,172.6315584,Uniaxial tension
Al6061,200,0.09849556,172.5411682,Uniaxial tension
Al6061,200,0.098795715,172.4655657,Uniaxial tension
Al6061,200,0.099087554,172.3941266,Uniaxial tension
Al6061,200,0.099380096,172.3454654,Uniaxial tension
Al6061,200,0.099656782,172.2333586,Uniaxial tension
Al6061,200,0.099926772,171.8909737,Uniaxial tension
Al6061,200,0.100196136,171.6550564,Uniaxial tension
Al6061,200,0.100461052,171.477627,Uniaxial tension
Al6061,200,0.100732225,171.3647738,Uniaxial tension
Al6061,200,0.101000319,171.2689576,Uniaxial tension
Al6061,200,0.10126885,171.1889075,Uniaxial tension
Al6061,200,0.101561575,171.1832517,Uniaxial tension
Al6061,200,0.101856706,171.423283,Uniaxial tension
Al6061,200,0.102151147,171.5730382,Uniaxial tension
Al6061,200,0.102452031,171.6550294,Uniaxial tension
Al6061,200,0.102750675,171.6598217,Uniaxial tension
Al6061,200,0.103056249,171.6224671,Uniaxial tension
Al6061,200,0.10336634,171.5541423,Uniaxial tension
Al6061,200,0.103659934,171.4704666,Uniaxial tension
Al6061,200,0.103981377,171.3898855,Uniaxial tension
Al6061,200,0.104289717,171.2851348,Uniaxial tension
Al6061,200,0.104596311,171.1910831,Uniaxial tension
Al6061,200,0.104903988,171.1119572,Uniaxial tension
Al6061,200,0.105207186,171.0403314,Uniaxial tension
Al6061,200,0.105504785,170.9581824,Uniaxial tension
Al6061,200,0.10581571,170.8517447,Uniaxial tension
Al6061,200,0.106113082,170.7566389,Uniaxial tension
Al6061,200,0.106421357,170.6582142,Uniaxial tension
Al6061,200,0.106732298,170.56252,Uniaxial tension
Al6061,200,0.107046159,170.4657246,Uniaxial tension
Al6061,200,0.107355389,170.3732365,Uniaxial tension
Al6061,200,0.107681618,170.2974674,Uniaxial tension
Al6061,200,0.107990222,170.238196,Uniaxial tension
Al6061,200,0.108284418,170.1746244,Uniaxial tension
Al6061,200,0.108587578,170.1034123,Uniaxial tension
Al6061,200,0.108899026,170.0128813,Uniaxial tension
Al6061,200,0.109210292,169.9396568,Uniaxial tension
Al6061,200,0.109525615,169.8723795,Uniaxial tension
Al6061,200,0.109826213,169.7774662,Uniaxial tension
Al6061,200,0.110140266,169.6824275,Uniaxial tension
Al6061,200,0.110465283,169.5803323,Uniaxial tension
Al6061,200,0.110788116,169.4971194,Uniaxial tension
Al6061,200,0.111093818,169.4289554,Uniaxial tension
Al6061,200,0.111398022,169.3415282,Uniaxial tension
Al6061,200,0.111719481,169.2589275,Uniaxial tension
Al6061,200,0.112048627,169.1998378,Uniaxial tension
Al6061,200,0.112365635,169.1374075,Uniaxial tension
Al6061,200,0.112676499,169.0746464,Uniaxial tension
Al6061,200,0.112997835,168.9949163,Uniaxial tension
Al6061,200,0.113322579,168.9157919,Uniaxial tension
Al6061,200,0.113653004,168.8490338,Uniaxial tension
Al6061,200,0.113970769,168.7439185,Uniaxial tension
Al6061,200,0.114282888,168.6365943,Uniaxial tension
Al6061,200,0.114609211,168.5279662,Uniaxial tension
Al6061,200,0.114941625,168.4260591,Uniaxial tension
Al6061,200,0.115250128,168.3274887,Uniaxial tension
Al6061,200,0.115567525,168.2237043,Uniaxial tension
Al6061,200,0.115877671,168.1067519,Uniaxial tension
Al6061,200,0.116193435,168.0240012,Uniaxial tension
Al6061,200,0.116497643,167.9346391,Uniaxial tension
Al6061,200,0.11680382,167.8488991,Uniaxial tension
Al6061,200,0.117111442,167.7340988,Uniaxial tension
Al6061,200,0.117426418,167.6452581,Uniaxial tension
Al6061,200,0.117716309,167.5496226,Uniaxial tension
Al6061,200,0.118039009,167.4538903,Uniaxial tension
Al6061,200,0.118342272,167.3620556,Uniaxial tension
Al6061,200,0.118660064,167.2809336,Uniaxial tension
Al6061,200,0.118967301,167.1906398,Uniaxial tension
Al6061,200,0.119243125,167.1129314,Uniaxial tension
Al6061,200,0.119561048,167.0131205,Uniaxial tension
Al6061,200,0.119891512,166.9298279,Uniaxial tension
Al6061,200,0.120204987,166.835789,Uniaxial tension
Al6061,200,0.120524423,166.7252977,Uniaxial tension
Al6061,200,0.12084752,166.6120757,Uniaxial tension
Al6061,200,0.121166926,166.4742902,Uniaxial tension
Al6061,200,0.121536273,166.357176,Uniaxial tension
Al6061,200,0.121845067,166.2393297,Uniaxial tension
Al6061,200,0.122159361,166.1069582,Uniaxial tension
Al6061,200,0.122459998,165.9478065,Uniaxial tension
Al6061,200,0.122762984,165.7989252,Uniaxial tension
Al6061,200,0.123059012,165.6696671,Uniaxial tension
Al6061,200,0.123365716,165.5818001,Uniaxial tension
Al6061,200,0.123651573,165.4891206,Uniaxial tension
Al6061,200,0.123964527,165.3998631,Uniaxial tension
Al6061,200,0.124274751,165.3078861,Uniaxial tension
Al6061,200,0.124590806,165.2575057,Uniaxial tension
Al6061,200,0.124907654,165.1951639,Uniaxial tension
Al6061,200,0.125226568,165.0914484,Uniaxial tension
Al6061,200,0.125539123,164.9866173,Uniaxial tension
Al6061,200,0.125853483,164.8793889,Uniaxial tension
Al6061,200,0.126160756,164.7658183,Uniaxial tension
Al6061,200,0.126479162,164.6499545,Uniaxial tension
Al6061,200,0.126801403,164.5192558,Uniaxial tension
Al6061,200,0.127124716,164.395922,Uniaxial tension
Al6061,200,0.127451523,164.2803499,Uniaxial tension
Al6061,200,0.127780934,164.1538595,Uniaxial tension
Al6061,200,0.128101895,164.0183244,Uniaxial tension
Al6061,200,0.128422337,163.8610375,Uniaxial tension
Al6061,200,0.128735948,163.7000763,Uniaxial tension
Al6061,200,0.129041169,163.5406404,Uniaxial tension
Al6061,200,0.129355674,163.3850194,Uniaxial tension
Al6061,200,0.129656952,163.2449313,Uniaxial tension
Al6061,200,0.129960503,163.0715545,Uniaxial tension
Al6061,200,0.13027352,162.9240659,Uniaxial tension
Al6061,200,0.130586844,162.8016266,Uniaxial tension
Al6061,200,0.130903739,162.6852192,Uniaxial tension
Al6061,200,0.131216961,162.5501351,Uniaxial tension
Al6061,200,0.1315192,162.4110748,Uniaxial tension
Al6061,200,0.13183715,162.2759457,Uniaxial tension
Al6061,200,0.132144304,162.1633871,Uniaxial tension
Al6061,200,0.13246113,162.0262146,Uniaxial tension
Al6061,200,0.132771754,161.8868393,Uniaxial tension
Al6061,200,0.133079433,161.753377,Uniaxial tension
Al6061,200,0.133387294,161.6198884,Uniaxial tension
Al6061,200,0.133700512,161.4768392,Uniaxial tension
Al6061,200,0.134003142,161.3371772,Uniaxial tension
Al6061,200,0.134319114,161.2075003,Uniaxial tension
Al6061,200,0.134643499,161.0471886,Uniaxial tension
Al6061,200,0.134964129,160.8712709,Uniaxial tension
Al6061,200,0.135278397,160.681849,Uniaxial tension
Al6061,200,0.135585224,160.5343972,Uniaxial tension
Al6061,200,0.135888955,160.3848003,Uniaxial tension
Al6061,200,0.13619236,160.2166974,Uniaxial tension
Al6061,200,0.136491806,160.0613676,Uniaxial tension
Al6061,200,0.136781975,159.8981944,Uniaxial tension
Al6061,200,0.137083141,159.7540291,Uniaxial tension
Al6061,200,0.137398829,159.6087195,Uniaxial tension
Al6061,200,0.137709726,159.4230922,Uniaxial tension
Al6061,200,0.138022478,159.2589056,Uniaxial tension
Al6061,200,0.138344846,159.0984659,Uniaxial tension
Al6061,200,0.138667156,158.9183048,Uniaxial tension
Al6061,200,0.138974872,158.7748178,Uniaxial tension
Al6061,200,0.139278595,158.5836392,Uniaxial tension
Al6061,200,0.139569904,158.4081172,Uniaxial tension
Al6061,200,0.139875441,158.1968298,Uniaxial tension
Al6061,200,0.140179335,157.9957267,Uniaxial tension
Al6061,200,0.140477353,157.798497,Uniaxial tension
Al6061,200,0.140779652,157.5963622,Uniaxial tension
Al6061,200,0.141092034,157.4019191,Uniaxial tension
Al6061,200,0.141414089,157.2271369,Uniaxial tension
Al6061,200,0.14173109,157.0375406,Uniaxial tension
Al6061,200,0.14204569,156.8789836,Uniaxial tension
Al6061,200,0.142364788,156.6714635,Uniaxial tension
Al6061,200,0.142669903,156.4440174,Uniaxial tension
Al6061,200,0.142992455,156.2176217,Uniaxial tension
Al6061,200,0.143294178,155.9827143,Uniaxial tension
Al6061,200,0.143607437,155.7672544,Uniaxial tension
Al6061,200,0.143869448,155.535246,Uniaxial tension
Al6061,200,0.144185442,155.3329655,Uniaxial tension
Al6061,200,0.14449083,155.1265049,Uniaxial tension
Al6061,200,0.14481456,154.906356,Uniaxial tension
Al6061,200,0.145120139,154.655508,Uniaxial tension
Al6061,200,0.145439601,154.4099856,Uniaxial tension
Al6061,200,0.145738487,154.1167127,Uniaxial tension
Al6061,200,0.146104221,153.8454294,Uniaxial tension
Al6061,200,0.146406628,153.5645787,Uniaxial tension
Al6061,200,0.146717452,153.308321,Uniaxial tension
Al6061,200,0.147025102,153.0461455,Uniaxial tension
Al6061,200,0.147332167,152.8212485,Uniaxial tension
Al6061,200,0.147633928,152.5699794,Uniaxial tension
Al6061,200,0.14793872,152.3376424,Uniaxial tension
Al6061,200,0.148240649,152.0544499,Uniaxial tension
Al6061,200,0.14855438,151.757242,Uniaxial tension
Al6061,200,0.148867627,151.4664908,Uniaxial tension
Al6061,200,0.149175219,151.176153,Uniaxial tension
Al6061,200,0.149484144,150.8775527,Uniaxial tension
Al6061,200,0.149806193,150.6033883,Uniaxial tension
Al6061,200,0.150129489,150.3128651,Uniaxial tension
Al6061,200,0.150445486,150.0281273,Uniaxial tension
Al6061,200,0.150771193,149.7177446,Uniaxial tension
Al6061,200,0.151086115,149.3828656,Uniaxial tension
Al6061,200,0.151411405,149.0698358,Uniaxial tension
Al6061,200,0.151731281,148.6876829,Uniaxial tension
Al6061,200,0.152040456,148.2801209,Uniaxial tension
Al6061,200,0.15234351,147.8709057,Uniaxial tension
Al6061,200,0.152656264,147.5120473,Uniaxial tension
Al6061,200,0.152953482,147.1883351,Uniaxial tension
Al6061,200,0.15327526,146.8026139,Uniaxial tension
Al6061,200,0.153585263,146.4181209,Uniaxial tension
Al6061,200,0.153906621,146.0956603,Uniaxial tension
Al6061,200,0.154233675,145.7461927,Uniaxial tension
Al6061,200,0.154564239,145.4262458,Uniaxial tension
Al6061,200,0.154882943,145.057944,Uniaxial tension
Al6061,200,0.155210193,144.6542253,Uniaxial tension
Al6061,200,0.155529454,144.291538,Uniaxial tension
Al6061,200,0.1558536,143.896305,Uniaxial tension
Al6061,200,0.156168517,143.427772,Uniaxial tension
Al6061,200,0.156472096,142.9341932,Uniaxial tension
Al6061,200,0.156781021,142.4576338,Uniaxial tension
Al6061,200,0.157099011,142.0274331,Uniaxial tension
Al6061,200,0.157423977,141.5591955,Uniaxial tension
Al6061,200,0.157740662,141.1252087,Uniaxial tension
Al6061,200,0.158047942,140.6825862,Uniaxial tension
Al6061,200,0.158363201,140.266337,Uniaxial tension
Al6061,200,0.15868954,139.9058117,Uniaxial tension
Al6061,200,0.15902111,139.4865822,Uniaxial tension
Al6061,200,0.159341498,138.9880122,Uniaxial tension
Al6061,200,0.159656491,138.4981844,Uniaxial tension
Al6061,200,0.159982984,138.0060004,Uniaxial tension
Al6061,200,0.160322292,137.5304947,Uniaxial tension
Al6061,200,0.160648021,137.0590156,Uniaxial tension
Al6061,200,0.160972064,136.5542101,Uniaxial tension
Al6061,200,0.161299961,136.0431506,Uniaxial tension
Al6061,200,0.161632255,135.5489482,Uniaxial tension
Al6061,200,0.161970937,135.0536759,Uniaxial tension
Al6061,200,0.162297472,134.5279948,Uniaxial tension
Al6061,200,0.16262042,133.98519,Uniaxial tension
Al6061,200,0.162946705,133.4103057,Uniaxial tension
Al6061,200,0.163295084,132.8595689,Uniaxial tension
Al6061,200,0.163637713,132.3259904,Uniaxial tension
Al6061,200,0.163970865,131.7879092,Uniaxial tension
Al6061,200,0.164298398,131.2306369,Uniaxial tension
Al6061,200,0.164628626,130.6460419,Uniaxial tension
Al6061,200,0.164973279,130.0376126,Uniaxial tension
Al6061,200,0.165314466,129.4395976,Uniaxial tension
Al6061,200,0.165637226,128.8394469,Uniaxial tension
Al6061,200,0.16594915,128.2141029,Uniaxial tension
Al6061,200,0.166275474,127.5959,Uniaxial tension
Al6061,200,0.166593431,126.9712411,Uniaxial tension
Al6061,200,0.166921052,126.368064,Uniaxial tension
Al6061,200,0.167238536,125.7350451,Uniaxial tension
Al6061,200,0.167563416,125.1360012,Uniaxial tension
Al6061,200,0.167886573,124.4782911,Uniaxial tension
Al6061,200,0.168221292,123.8240545,Uniaxial tension
Al6061,200,0.168566894,123.1631565,Uniaxial tension
Al6061,200,0.168926892,122.4710078,Uniaxial tension
Al6061,200,0.169281804,121.753066,Uniaxial tension
Al6061,200,0.169618659,121.0803365,Uniaxial tension
Al6061,200,0.169956999,120.3739566,Uniaxial tension
Al6061,200,0.170294151,119.6378691,Uniaxial tension
Al6061,200,0.170621733,118.8783878,Uniaxial tension
Al6061,200,0.170929073,118.1012823,Uniaxial tension
Al6061,200,0.171226929,117.2793822,Uniaxial tension
Al6061,200,0.171517613,116.4283712,Uniaxial tension
Al6061,200,0.171832168,115.5293567,Uniaxial tension
Al6061,200,0.172150227,114.6050272,Uniaxial tension
Al6061,200,0.172470186,113.6499503,Uniaxial tension
Al6061,200,0.172800738,112.5403061,Uniaxial tension
Al6061,200,0.173284126,111.0943582,Uniaxial tension
Al6061,200,0.173921035,109.2427626,Uniaxial tension
Al6061,200,0.1746104,105.1784797,Uniaxial tension
Al6061,200,0.175321828,99.41185293,Uniaxial tension
Al6061,200,0.176110274,93.11366795,Uniaxial tension
Al6061,200,0.176963568,86.30784484,Uniaxial tension
Al6061,200,0.177852744,78.52456952,Uniaxial tension
Al6061,200,0.178608268,70.47567569,Uniaxial tension
Al6061,200,0.179228873,62.2966578,Uniaxial tension
Al6061,200,0.179825158,56.0356789,Uniaxial tension
Al6061,200,0.180390151,51.13415431,Uniaxial tension
Al6061,200,0.180678159,48.36636806,Uniaxial tension
Al6061,200,0.18092088,45.44261544,Uniaxial tension
Al6061,200,0.181134308,43.23212646,Uniaxial tension
Al6061,200,0.181135308,0,Uniaxial tension
