Repository: dhruvjha206/Mech-Prop-using-ML

# Mech-Prop-using-ML
Extraction of Mechanical Properties (includes Proportional limit, Yield Point, Ultimate tensile strength, Fracture point) of complex Alloy like Al6061 at various temperatures using Machine Learning.

File: Al6061_300.csv
Alloy_Name,Temp (°C),Strain,Stress_MPa,Specimen_Type
Al6061,300,1.03E-05,12.07913785,Uniaxial tension
Al6061,300,1.40E-05,16.43487246,Uniaxial tension
Al6061,300,4.17E-05,20.65559298,Uniaxial tension
Al6061,300,8.81E-05,24.69254349,Uniaxial tension
Al6061,300,0.000155885,32.5725431,Uniaxial tension
Al6061,300,0.000242061,40.38016785,Uniaxial tension
Al6061,300,0.000389642,47.9347434,Uniaxial tension
Al6061,300,0.000576865,54.96979204,Uniaxial tension
Al6061,300,0.00079025,61.30399628,Uniaxial tension
Al6061,300,0.001045143,66.95533275,Uniaxial tension
Al6061,300,0.00136293,71.82641185,Uniaxial tension
Al6061,300,0.001761049,75.85981222,Uniaxial tension
Al6061,300,0.00224804,78.95331672,Uniaxial tension
Al6061,300,0.002810056,81.24119282,Uniaxial tension
Al6061,300,0.003437181,82.77661485,Uniaxial tension
Al6061,300,0.004164383,83.65528174,Uniaxial tension
Al6061,300,0.004954541,84.07652768,Uniaxial tension
Al6061,300,0.005785002,84.22521597,Uniaxial tension
Al6061,300,0.006639746,84.19682892,Uniaxial tension
Al6061,300,0.007513016,84.1182578,Uniaxial tension
Al6061,300,0.00840015,83.97542465,Uniaxial tension
Al6061,300,0.009314703,83.80400813,Uniaxial tension
Al6061,300,0.010226446,83.58464932,Uniaxial tension
Al6061,300,0.011153504,83.3330979,Uniaxial tension
Al6061,300,0.012084495,83.08079081,Uniaxial tension
Al6061,300,0.013025369,82.80258945,Uniaxial tension
Al6061,300,0.013979527,82.50371635,Uniaxial tension
Al6061,300,0.014935093,82.2146858,Uniaxial tension
Al6061,300,0.015902277,81.90213102,Uniaxial tension
Al6061,300,0.016881275,81.59487819,Uniaxial tension
Al6061,300,0.017863153,81.281004,Uniaxial tension
Al6061,300,0.018856632,80.96283105,Uniaxial tension
Al6061,300,0.019861106,80.63787841,Uniaxial tension
Al6061,300,0.020867732,80.30896547,Uniaxial tension
Al6061,300,0.021878431,79.96375878,Uniaxial tension
Al6061,300,0.022899215,79.64297631,Uniaxial tension
Al6061,300,0.02392367,79.31171538,Uniaxial tension
Al6061,300,0.024959309,78.98772496,Uniaxial tension
Al6061,300,0.025998593,78.64693094,Uniaxial tension
Al6061,300,0.027046604,78.34769356,Uniaxial tension
Al6061,300,0.028098384,78.02295283,Uniaxial tension
Al6061,300,0.029160646,77.67606811,Uniaxial tension
Al6061,300,0.030221501,77.34767574,Uniaxial tension
Al6061,300,0.031290452,77.04091671,Uniaxial tension
Al6061,300,0.032357822,76.71718043,Uniaxial tension
Al6061,300,0.033435172,76.41286957,Uniaxial tension
Al6061,300,0.034513158,76.09832117,Uniaxial tension
Al6061,300,0.035601814,75.80300266,Uniaxial tension
Al6061,300,0.036697634,75.53819008,Uniaxial tension
Al6061,300,0.037795796,75.21836022,Uniaxial tension
Al6061,300,0.038894379,74.88601951,Uniaxial tension
Al6061,300,0.040000829,74.58732068,Uniaxial tension
Al6061,300,0.041115141,74.29063313,Uniaxial tension
Al6061,300,0.042230766,73.98209333,Uniaxial tension
Al6061,300,0.043354002,73.68992652,Uniaxial tension
Al6061,300,0.044487456,73.38703104,Uniaxial tension
Al6061,300,0.045629239,73.11416535,Uniaxial tension
Al6061,300,0.046777054,72.80243463,Uniaxial tension
Al6061,300,0.047925944,72.51894946,Uniaxial tension
Al6061,300,0.0490698,72.20905905,Uniaxial tension
Al6061,300,0.05022546,71.93080806,Uniaxial tension
Al6061,300,0.051386652,71.66012381,Uniaxial tension
Al6061,300,0.052553374,71.39084988,Uniaxial tension
Al6061,300,0.053726361,71.11614827,Uniaxial tension
Al6061,300,0.054901631,70.89251371,Uniaxial tension
Al6061,300,0.056090406,70.59799813,Uniaxial tension
Al6061,300,0.057287865,70.35946033,Uniaxial tension
Al6061,300,0.058492372,70.09240895,Uniaxial tension
Al6061,300,0.059691235,69.80028263,Uniaxial tension
Al6061,300,0.060885813,69.54835431,Uniaxial tension
Al6061,300,0.062092436,69.30416746,Uniaxial tension
Al6061,300,0.063308514,69.04119347,Uniaxial tension
Al6061,300,0.064532334,68.82079744,Uniaxial tension
Al6061,300,0.065761728,68.55762097,Uniaxial tension
Al6061,300,0.066990316,68.31124448,Uniaxial tension
Al6061,300,0.068233468,68.08913968,Uniaxial tension
Al6061,300,0.069491972,67.84686531,Uniaxial tension
Al6061,300,0.070743027,67.5369812,Uniaxial tension
Al6061,300,0.072001427,67.30241536,Uniaxial tension
Al6061,300,0.073257685,67.04991619,Uniaxial tension
Al6061,300,0.074523566,66.81879195,Uniaxial tension
Al6061,300,0.075800358,66.58726957,Uniaxial tension
Al6061,300,0.077077494,66.35957718,Uniaxial tension
Al6061,300,0.078362905,66.11599001,Uniaxial tension
Al6061,300,0.079660954,65.94186549,Uniaxial tension
Al6061,300,0.080963907,65.71286913,Uniaxial tension
Al6061,300,0.082272121,65.48075053,Uniaxial tension
Al6061,300,0.08358698,65.25104483,Uniaxial tension
Al6061,300,0.084906582,65.02115526,Uniaxial tension
Al6061,300,0.086228783,64.75696741,Uniaxial tension
Al6061,300,0.087540507,64.51326505,Uniaxial tension
Al6061,300,0.088858931,64.28666014,Uniaxial tension
Al6061,300,0.09019309,64.06006264,Uniaxial tension
Al6061,300,0.091528557,63.84913304,Uniaxial tension
Al6061,300,0.092870225,63.62715855,Uniaxial tension
Al6061,300,0.094213682,63.37929846,Uniaxial tension
Al6061,300,0.095541453,63.16275182,Uniaxial tension
Al6061,300,0.09689146,62.93795573,Uniaxial tension
Al6061,300,0.098241702,62.68785891,Uniaxial tension
Al6061,300,0.099593113,62.44911218,Uniaxial tension
Al6061,300,0.100958447,62.20174259,Uniaxial tension
Al6061,300,0.102322469,61.94290726,Uniaxial tension
Al6061,300,0.103696975,61.72178157,Uniaxial tension
Al6061,300,0.105102808,61.49926238,Uniaxial tension
Al6061,300,0.106514906,61.25461671,Uniaxial tension
Al6061,300,0.107929023,61.03238177,Uniaxial tension
Al6061,300,0.1093505,60.78978078,Uniaxial tension
Al6061,300,0.110780343,60.55480449,Uniaxial tension
Al6061,300,0.112221581,60.32850604,Uniaxial tension
Al6061,300,0.113664317,60.08030547,Uniaxial tension
Al6061,300,0.115118348,59.8358892,Uniaxial tension
Al6061,300,0.116562375,59.59944963,Uniaxial tension
Al6061,300,0.118016558,59.33604754,Uniaxial tension
Al6061,300,0.119477947,59.0765172,Uniaxial tension
Al6061,300,0.120935279,58.82628251,Uniaxial tension
Al6061,300,0.122392025,58.57847789,Uniaxial tension
Al6061,300,0.123861947,58.33069627,Uniaxial tension
Al6061,300,0.125343123,58.06056569,Uniaxial tension
Al6061,300,0.126837222,57.79570789,Uniaxial tension
Al6061,300,0.128352421,57.54941728,Uniaxial tension
Al6061,300,0.129871972,57.28908055,Uniaxial tension
Al6061,300,0.131397939,57.01398426,Uniaxial tension
Al6061,300,0.132922066,56.70839637,Uniaxial tension
Al6061,300,0.134454981,56.42660166,Uniaxial tension
Al6061,300,0.135984871,56.1423802,Uniaxial tension
Al6061,300,0.137531968,55.85535147,Uniaxial tension
Al6061,300,0.139080148,55.55574162,Uniaxial tension
Al6061,300,0.140632647,55.25790765,Uniaxial tension
Al6061,300,0.142214697,54.95585812,Uniaxial tension
Al6061,300,0.143815992,54.6675823,Uniaxial tension
Al6061,300,0.145432662,54.3440655,Uniaxial tension
Al6061,300,0.147051535,54.00485906,Uniaxial tension
Al6061,300,0.148683677,53.66592726,Uniaxial tension
Al6061,300,0.150316411,53.30445393,Uniaxial tension
Al6061,300,0.151956088,52.95091035,Uniaxial tension
Al6061,300,0.153591957,52.58417967,Uniaxial tension
Al6061,300,0.155249137,52.20494351,Uniaxial tension
Al6061,300,0.15688627,51.82419177,Uniaxial tension
Al6061,300,0.158525712,51.44724891,Uniaxial tension
Al6061,300,0.160165985,51.05375645,Uniaxial tension
Al6061,300,0.16179555,50.62799951,Uniaxial tension
Al6061,300,0.163424446,50.19491739,Uniaxial tension
Al6061,300,0.165052924,49.75931776,Uniaxial tension
Al6061,300,0.166665936,49.30718929,Uniaxial tension
Al6061,300,0.168249068,48.82629124,Uniaxial tension
Al6061,300,0.169821029,48.34507633,Uniaxial tension
Al6061,300,0.171406145,47.84368916,Uniaxial tension
Al6061,300,0.172990326,47.35473199,Uniaxial tension
Al6061,300,0.17455018,46.84051948,Uniaxial tension
Al6061,300,0.176108015,46.27798983,Uniaxial tension
Al6061,300,0.177647096,45.7012825,Uniaxial tension
Al6061,300,0.179236471,45.11170257,Uniaxial tension
Al6061,300,0.180838246,44.50275062,Uniaxial tension
Al6061,300,0.18239375,43.86335923,Uniaxial tension
Al6061,300,0.183924582,43.20099194,Uniaxial tension
Al6061,300,0.185470488,42.48485069,Uniaxial tension
Al6061,300,0.186983304,41.78726166,Uniaxial tension
Al6061,300,0.188484744,41.06844911,Uniaxial tension
Al6061,300,0.18993891,40.31931593,Uniaxial tension
Al6061,300,0.191362134,39.52023296,Uniaxial tension
Al6061,300,0.192798283,38.70018692,Uniaxial tension
Al6061,300,0.194251172,37.84988864,Uniaxial tension
Al6061,300,0.19565712,36.96806358,Uniaxial tension
Al6061,300,0.197076644,36.00316888,Uniaxial tension
Al6061,300,0.198481941,35.01548293,Uniaxial tension
Al6061,300,0.199915396,33.96151547,Uniaxial tension
Al6061,300,0.201311513,32.85906702,Uniaxial tension
Al6061,300,0.202707162,31.68452196,Uniaxial tension
Al6061,300,0.204086516,30.37510455,Uniaxial tension
Al6061,300,0.204794096,29.76018253,Uniaxial tension
Al6061,300,0.205480983,29.13877607,Uniaxial tension
Al6061,300,0.206184327,28.44441026,Uniaxial tension
Al6061,300,0.206185327,0,Uniaxial tension
